Repository: MMPD-Group/IMMI_1

# IMMI_1
This repository contains the machine learning framework developed for defect classification in Laser Powder Bed Fusion (LPBF) processed alloys. The objective of this study is to classify melt pool behavior into four defect categories: Good, Balling, Lack of Fusion (LOF), and Keyholing, using thermo-physical properties and process parameters as input features.

The study is designed around alloy-wise exclusion strategies to evaluate the generalization capability of different machine learning models.

File: Excluding_30_ss316l.csv
ID,power,speed,thickness,dia,Solidt,Sdensity,Sspheat,Sthercondu,Liquidt,Ldensity,LSpheat,Lthercondu,Lsurfacet,Lviscosity,Lfusion,dsigma,Absorptivity,Lvapor,defect,defects
D85,220,200,50,92,1877,3.9,814.6,28.7,1923,4.2,972.4,33.75,1.625,0.0325,17800,-0.0003,0.3,159878.22,0,Gd
C52,275,1100,30,50,840,2.57,1336.8,165.66,866,2.44,1141.82,60.12,0.85,0.00106,135000,0.0000671,0.35,71999.24,2,Lack of Fusion
C26,130,1200,50,75,840,2.57,1336.8,165.66,866,2.44,1141.82,60.12,0.85,0.00106,135000,0.0000671,0.35,71999.24,0,Good
G9,80,700,40,100,1555,7.27,699.2,28.7,1586,6.9,740.8,20.17,1.53,0.0076,142500,-0.000147,0.3,131860.04,0,Gd
D83,180,1500,50,92,1877,3.9,814.6,28.7,1923,4.2,972.4,33.75,1.625,0.0325,17800,-0.0003,0.3,159878.22,0,Gd
H23,87.5,600,37,80,1698,7.3,696.9,30.18,1764,7.01,802.6,36.8,1.62,0.00622,159800,-0.000394,0.4,146658.96,2,Lf
C15,60,1900,50,75,840,2.57,1336.8,165.66,866,2.44,1141.82,60.12,0.85,0.00106,135000,0.0000671,0.35,71999.24,2,Lack of Fusion
G2,50,200,40,100,1555,7.27,699.2,28.7,1586,6.9,740.8,20.17,1.53,0.0076,142500,-0.000147,0.3,131860.04,2,Lf
H27,145,1400,37,80,1698,7.3,696.9,30.18,1764,7.01,802.6,36.8,1.62,0.00622,159800,-0.000394,0.4,146658.96,2,Lf
E10,75,1400,50,72,1522,7.93,631.06,24.12,1611,7.6,674.6,26.4,1.72,0.00809,16500,-0.00037,0.38,133938.54,0,Gd
D3,20,600,30,52,1877,3.9,814.6,28.7,1923,4.2,972.4,33.75,1.625,0.0325,17800,-0.0003,0.3,159878.22,2,Lf
D52,160,800,30,52,1877,3.9,814.6,28.7,1923,4.2,972.4,33.75,1.625,0.0325,17800,-0.0003,0.3,159878.22,1,Bl
D96,400,400,20,87,1877,3.9,814.6,28.7,1923,4.2,972.4,33.75,1.625,0.0325,17800,-0.0003,0.3,159878.22,3,Kh
D54,160,1200,30,52,1877,3.9,814.6,28.7,1923,4.2,972.4,33.75,1.625,0.0325,17800,-0.0003,0.3,159878.22,1,Bl
D101,370,1050,30,100,1877,3.9,814.6,28.7,1923,4.2,972.4,33.75,1.625,0.0325,17800,-0.0003,0.3,159878.22,3,Kh
B50,370,800,70,100,1618,7.72,684.63,26.16,1648,7.27,730.9,28.02,1.783,0.0068,136100,-0.00032,0.36,137014.72,3,Kh
H47,210,700,37,80,1698,7.3,696.9,30.18,1764,7.01,802.6,36.8,1.62,0.00622,159800,-0.000394,0.4,146658.96,3,Kh
D5,20,1000,30,52,1877,3.9,814.6,28.7,1923,4.2,972.4,33.75,1.625,0.0325,17800,-0.0003,0.3,159878.22,2,Lf
B67,55,800,46,60,1618,7.72,684.63,26.16,1648,7.27,730.9,28.02,1.783,0.0068,136100,-0.00032,0.36,137014.72,2,Lf
D46,140,1000,30,52,1877,3.9,814.6,28.7,1923,4.2,972.4,33.75,1.625,0.0325,17800,-0.0003,0.3,159878.22,1,Bl
G8,80,600,40,100,1555,7.27,699.2,28.7,1586,6.9,740.8,20.17,1.53,0.0076,142500,-0.000147,0.3,131860.04,0,Gd
B56,165,600,46,60,1618,7.72,684.63,26.16,1648,7.27,730.9,28.02,1.783,0.0068,136100,-0.00032,0.36,137014.72,0,Gd
E7,65,900,50,72,1522,7.93,631.06,24.12,1611,7.6,674.6,26.4,1.72,0.00809,16500,-0.00037,0.38,133938.54,0,Gd
H21,77.5,1400,37,80,1698,7.3,696.9,30.18,1764,7.01,802.6,36.8,1.62,0.00622,159800,-0.000394,0.4,146658.96,2,Lf
D10,40,600,30,52,1877,3.9,814.6,28.7,1923,4.2,972.4,33.75,1.625,0.0325,17800,-0.0003,0.3,159878.22,2,Lf
B36,250,600,70,100,1618,7.72,684.63,26.16,1648,7.27,730.9,28.02,1.783,0.0068,136100,-0.00032,0.36,137014.72,0,Gd
G13,130,1000,40,100,1555,7.27,699.2,28.7,1586,6.9,740.8,20.17,1.53,0.0076,142500,-0.000147,0.3,131860.04,0,Gd
B20,300,500,40,66,1618,7.72,684.63,26.16,1648,7.27,730.9,28.02,1.783,0.0068,136100,-0.00032,0.36,137014.72,3,Kh
D21,80,200,30,52,1877,3.9,814.6,28.7,1923,4.2,972.4,33.75,1.625,0.0325,17800,-0.0003,0.3,159878.22,0,Gd
E20,95,400,50,72,1522,7.93,631.06,24.12,1611,7.6,674.6,26.4,1.72,0.00809,16500,-0.00037,0.38,133938.54,3,Kh
H44,165,800,37,80,1698,7.3,696.9,30.18,1764,7.01,802.6,36.8,1.62,0.00622,159800,-0.000394,0.4,146658.96,3,Kh
E2,40,900,50,72,1522,7.93,631.06,24.12,1611,7.6,674.6,26.4,1.72,0.00809,16500,-0.00037,0.38,133938.54,1,Bl
B33,200,600,70,100,1618,7.72,684.63,26.16,1648,7.27,730.9,28.02,1.783,0.0068,136100,-0.00032,0.36,137014.72,0,Gd
D47,140,1200,30,52,1877,3.9,814.6,28.7,1923,4.2,972.4,33.75,1.625,0.0325,17800,-0.0003,0.3,159878.22,1,Bl
H32,210,1800,37,80,1698,7.3,696.9,30.18,1764,7.01,802.6,36.8,1.62,0.00622,159800,-0.000394,0.4,146658.96,1,Bl
B66,55,600,46,60,1618,7.72,684.63,26.16,1648,7.27,730.9,28.02,1.783,0.0068,136100,-0.00032,0.36,137014.72,2,Lf
B53,110,600,46,60,1618,7.72,684.63,26.16,1648,7.27,730.9,28.02,1.783,0.0068,136100,-0.00032,0.36,137014.72,0,Gd
B41,250,1200,70,100,1618,7.72,684.63,26.16,1648,7.27,730.9,28.02,1.783,0.0068,136100,-0.00032,0.36,137014.72,1,Bl
F9,150,1000,30,100,1778,7.23,742.6,27.22,1783,7,808.6,36.7,1.75,0.00644,12680,-0.00046,0.36,148238.62,0,Gd
C20,100,1200,50,75,840,2.57,1336.8,165.66,866,2.44,1141.82,60.12,0.85,0.00106,135000,0.0000671,0.35,71999.24,1,Balling
D41,120,1400,30,52,1877,3.9,814.6,28.7,1923,4.2,972.4,33.75,1.625,0.0325,17800,-0.0003,0.3,159878.22,1,Bl
D12,40,1000,30,52,1877,3.9,814.6,28.7,1923,4.2,972.4,33.75,1.625,0.0325,17800,-0.0003,0.3,159878.22,2,Lf
C48,240,800,30,50,840,2.57,1336.8,165.66,866,2.44,1141.82,60.12,0.85,0.00106,135000,0.0000671,0.35,71999.24,1,Balling
B16,200,500,40,66,1618,7.72,684.63,26.16,1648,7.27,730.9,28.02,1.783,0.0068,136100,-0.00032,0.36,137014.72,3,Kh
G24,220,1800,40,100,1555,7.27,699.2,28.7,1586,6.9,740.8,20.17,1.53,0.0076,142500,-0.000147,0.3,131860.04,1,Bl
D80,180,600,50,92,1877,3.9,814.6,28.7,1923,4.2,972.4,33.75,1.625,0.0325,17800,-0.0003,0.3,159878.22,0,Gd
B68,55,1000,46,60,1618,7.72,684.63,26.16,1648,7.27,730.9,28.02,1.783,0.0068,136100,-0.00032,0.36,137014.72,1,Bl
H38,80,40,37,80,1698,7.3,696.9,30.18,1764,7.01,802.6,36.8,1.62,0.00622,159800,-0.000394,0.4,146658.96,3,Kh
D1,20,200,30,52,1877,3.9,814.6,28.7,1923,4.2,972.4,33.75,1.625,0.0325,17800,-0.0003,0.3,159878.22,2,Lf
C34,160,3000,50,75,840,2.57,1336.8,165.66,866,2.44,1141.82,60.12,0.85,0.00106,135000,0.0000671,0.35,71999.24,1,Balling
C49,140,600,30,50,840,2.57,1336.8,165.66,866,2.44,1141.82,60.12,0.85,0.00106,135000,0.0000671,0.35,71999.24,3,Keyhole
B14,200,300,40,66,1618,7.72,684.63,26.16,1648,7.27,730.9,28.02,1.783,0.0068,136100,-0.00032,0.36,137014.72,3,Kh
D36,120,400,30,52,1877,3.9,814.6,28.7,1923,4.2,972.4,33.75,1.625,0.0325,17800,-0.0003,0.3,159878.22,0,Gd
D37,120,600,30,52,1877,3.9,814.6,28.7,1923,4.2,972.4,33.75,1.625,0.0325,17800,-0.0003,0.3,159878.22,2,Lf
G15,130,1200,40,100,1555,7.27,699.2,28.7,1586,6.9,740.8,20.17,1.53,0.0076,142500,-0.000147,0.3,131860.04,0,Gd
H35,250,2150,37,80,1698,7.3,696.9,30.18,1764,7.01,802.6,36.8,1.62,0.00622,159800,-0.000394,0.4,146658.96,1,Bl
B57,165,800,46,60,1618,7.72,684.63,26.16,1648,7.27,730.9,28.02,1.783,0.0068,136100,-0.00032,0.36,137014.72,0,Gd
F4,250,600,30,100,1778,7.23,742.6,27.22,1783,7,808.6,36.7,1.75,0.00644,12680,-0.00046,0.36,148238.62,3,Kh
B83,100,500,30,70,1618,7.72,684.63,26.16,1648,7.27,730.9,28.02,1.783,0.0068,136100,-0.00032,0.36,137014.72,2,Lf
D42,140,200,30,52,1877,3.9,814.6,28.7,1923,4.2,972.4,33.75,1.625,0.0325,17800,-0.0003,0.3,159878.22,3,Kh
E1,35,400,50,72,1522,7.93,631.06,24.12,1611,7.6,674.6,26.4,1.72,0.00809,16500,-0.00037,0.38,133938.54,1,Bl
B44,370,1200,70,100,1618,7.72,684.63,26.16,1648,7.27,730.9,28.02,1.783,0.0068,136100,-0.00032,0.36,137014.72,1,Bl
B74,75,2200,40,66,1618,7.72,684.63,26.16,1648,7.27,730.9,28.02,1.783,0.0068,136100,-0.00032,0.36,137014.72,2,Lf
C41,195,50,50,75,840,2.57,1336.8,165.66,866,2.44,1141.82,60.12,0.85,0.00106,135000,0.0000671,0.35,71999.24,3,Keyhole
D4,20,800,30,52,1877,3.9,814.6,28.7,1923,4.2,972.4,33.75,1.625,0.0325,17800,-0.0003,0.3,159878.22,2,Lf
D22,80,400,30,52,1877,3.9,814.6,28.7,1923,4.2,972.4,33.75,1.625,0.0325,17800,-0.0003,0.3,159878.22,2,Lf
E6,55,400,50,72,1522,7.93,631.06,24.12,1611,7.6,674.6,26.4,1.72,0.00809,16500,-0.00037,0.38,133938.54,0,Gd
E4,40,1900,50,72,1522,7.93,631.06,24.12,1611,7.6,674.6,26.4,1.72,0.00809,16500,-0.00037,0.38,133938.54,1,Bl
E24,95,2400,50,72,1522,7.93,631.06,24.12,1611,7.6,674.6,26.4,1.72,0.00809,16500,-0.00037,0.38,133938.54,3,Kh
C37,180,800,50,75,840,2.57,1336.8,165.66,866,2.44,1141.82,60.12,0.85,0.00106,135000,0.0000671,0.35,71999.24,0,Good
G3,50,300,40,100,1555,7.27,699.2,28.7,1586,6.9,740.8,20.17,1.53,0.0076,142500,-0.000147,0.3,131860.04,2,Lf
D6,20,1200,30,52,1877,3.9,814.6,28.7,1923,4.2,972.4,33.75,1.625,0.0325,17800,-0.0003,0.3,159878.22,2,Lf
D18,60,1000,30,52,1877,3.9,814.6,28.7,1923,4.2,972.4,33.75,1.625,0.0325,17800,-0.0003,0.3,159878.22,2,Lf
B27,400,1000,40,66,1618,7.72,684.63,26.16,1648,7.27,730.9,28.02,1.783,0.0068,136100,-0.00032,0.36,137014.72,3,Kh
B77,225,2200,40,66,1618,7.72,684.63,26.16,1648,7.27,730.9,28.02,1.783,0.0068,136100,-0.00032,0.36,137014.72,3,Kh
H37,80,150,37,80,1698,7.3,696.9,30.18,1764,7.01,802.6,36.8,1.62,0.00622,159800,-0.000394,0.4,146658.96,3,Kh
B18,300,100,40,66,1618,7.72,684.63,26.16,1648,7.27,730.9,28.02,1.783,0.0068,136100,-0.00032,0.36,137014.72,3,Kh
D38,120,800,30,52,1877,3.9,814.6,28.7,1923,4.2,972.4,33.75,1.625,0.0325,17800,-0.0003,0.3,159878.22,1,Bl
F3,200,600,30,100,1778,7.23,742.6,27.22,1783,7,808.6,36.7,1.75,0.00644,12680,-0.00046,0.36,148238.62,0,Gd
C21,100,1900,50,75,840,2.57,1336.8,165.66,866,2.44,1141.82,60.12,0.85,0.00106,135000,0.0000671,0.35,71999.24,1,Balling
C17,100,50,50,75,840,2.57,1336.8,165.66,866,2.44,1141.82,60.12,0.85,0.00106,135000,0.0000671,0.35,71999.24,0,Good
D65,200,600,30,52,1877,3.9,814.6,28.7,1923,4.2,972.4,33.75,1.625,0.0325,17800,-0.0003,0.3,159878.22,1,Bl
D81,180,800,50,92,1877,3.9,814.6,28.7,1923,4.2,972.4,33.75,1.625,0.0325,17800,-0.0003,0.3,159878.22,0,Gd
D29,100,400,30,52,1877,3.9,814.6,28.7,1923,4.2,972.4,33.75,1.625,0.0325,17800,-0.0003,0.3,159878.22,2,Lf
H11,52,100,37,80,1698,7.3,696.9,30.18,1764,7.01,802.6,36.8,1.62,0.00622,159800,-0.000394,0.4,146658.96,2,Lf
B71,150,2200,40,66,1618,7.72,684.63,26.16,1648,7.27,730.9,28.02,1.783,0.0068,136100,-0.00032,0.36,137014.72,0,Gd
C57,140,1400,30,50,840,2.57,1336.8,165.66,866,2.44,1141.82,60.12,0.85,0.00106,135000,0.0000671,0.35,71999.24,2,Lack of Fusion
G23,220,1700,40,100,1555,7.27,699.2,28.7,1586,6.9,740.8,20.17,1.53,0.0076,142500,-0.000147,0.3,131860.04,1,Bl
G25,220,1900,40,100,1555,7.27,699.2,28.7,1586,6.9,740.8,20.17,1.53,0.0076,142500,-0.000147,0.3,131860.04,1,Bl
F11,150,1200,30,100,1778,7.23,742.6,27.22,1783,7,808.6,36.7,1.75,0.00644,12680,-0.00046,0.36,148238.62,0,Gd
C25,130,800,50,75,840,2.57,1336.8,165.66,866,2.44,1141.82,60.12,0.85,0.00106,135000,0.0000671,0.35,71999.24,0,Good
B28,400,1200,40,66,1618,7.72,684.63,26.16,1648,7.27,730.9,28.02,1.783,0.0068,136100,-0.00032,0.36,137014.72,3,Kh
D68,200,1200,30,52,1877,3.9,814.6,28.7,1923,4.2,972.4,33.75,1.625,0.0325,17800,-0.0003,0.3,159878.22,1,Bl
B35,250,1000,70,100,1618,7.72,684.63,26.16,1648,7.27,730.9,28.02,1.783,0.0068,136100,-0.00032,0.36,137014.72,0,Gd
C44,195,1200,50,75,840,2.57,1336.8,165.66,866,2.44,1141.82,60.12,0.85,0.00106,135000,0.0000671,0.35,71999.24,0,Good
H43,140,200,37,80,1698,7.3,696.9,30.18,1764,7.01,802.6,36.8,1.62,0.00622,159800,-0.000394,0.4,146658.96,3,Kh
F23,250,1600,30,100,1778,7.23,742.6,27.22,1783,7,808.6,36.7,1.75,0.00644,12680,-0.00046,0.36,148238.62,1,Bl
G14,130,1100,40,100,1555,7.27,699.2,28.7,1586,6.9,740.8,20.17,1.53,0.0076,142500,-0.000147,0.3,131860.04,0,Gd
C56,200,800,30,50,840,2.57,1336.8,165.66,866,2.44,1141.82,60.12,0.85,0.00106,135000,0.0000671,0.35,71999.24,2,Lack of Fusion
E22,95,1400,50,72,1522,7.93,631.06,24.12,1611,7.6,674.6,26.4,1.72,0.00809,16500,-0.00037,0.38,133938.54,3,Kh
D60,180,100,30,52,1877,3.9,814.6,28.7,1923,4.2,972.4,33.75,1.625,0.0325,17800,-0.0003,0.3,159878.22,1,Bl
H7,235,980,37,80,1698,7.3,696.9,30.18,1764,7.01,802.6,36.8,1.62,0.00622,159800,-0.000394,0.4,146658.96,0,Gd
C39,180,1900,50,75,840,2.57,1336.8,165.66,866,2.44,1141.82,60.12,0.85,0.00106,135000,0.0000671,0.35,71999.24,1,Balling
C45,195,1900,50,75,840,2.57,1336.8,165.66,866,2.44,1141.82,60.12,0.85,0.00106,135000,0.0000671,0.35,71999.24,1,Balling
B30,150,400,70,100,1618,7.72,684.63,26.16,1648,7.27,730.9,28.02,1.783,0.0068,136100,-0.00032,0.36,137014.72,0,Gd
D67,200,1000,30,52,1877,3.9,814.6,28.7,1923,4.2,972.4,33.75,1.625,0.0325,17800,-0.0003,0.3,159878.22,1,Bl
D7,20,1400,30,52,1877,3.9,814.6,28.7,1923,4.2,972.4,33.75,1.625,0.0325,17800,-0.0003,0.3,159878.22,2,Lf
D44,140,600,30,52,1877,3.9,814.6,28.7,1923,4.2,972.4,33.75,1.625,0.0325,17800,-0.0003,0.3,159878.22,1,Bl
B29,100,200,70,100,1618,7.72,684.63,26.16,1648,7.27,730.9,28.02,1.783,0.0068,136100,-0.00032,0.36,137014.72,0,Gd
F24,300,1600,30,100,1778,7.23,742.6,27.22,1783,7,808.6,36.7,1.75,0.00644,12680,-0.00046,0.36,148238.62,1,Bl
D32,100,1000,30,52,1877,3.9,814.6,28.7,1923,4.2,972.4,33.75,1.625,0.0325,17800,-0.0003,0.3,159878.22,1,Bl
H20,78.5,1800,37,80,1698,7.3,696.9,30.18,1764,7.01,802.6,36.8,1.62,0.00622,159800,-0.000394,0.4,146658.96,2,Lf
B42,250,1400,70,100,1618,7.72,684.63,26.16,1648,7.27,730.9,28.02,1.783,0.0068,136100,-0.00032,0.36,137014.72,1,Bl
H3,115,800,37,80,1698,7.3,696.9,30.18,1764,7.01,802.6,36.8,1.62,0.00622,159800,-0.000394,0.4,146658.96,0,Gd
D76,180,200,50,92,1877,3.9,814.6,28.7,1923,4.2,972.4,33.75,1.625,0.0325,17800,-0.0003,0.3,159878.22,0,Gd
E5,40,2400,50,72,1522,7.93,631.06,24.12,1611,7.6,674.6,26.4,1.72,0.00809,16500,-0.00037,0.38,133938.54,1,Bl
C43,195,800,50,75,840,2.57,1336.8,165.66,866,2.44,1141.82,60.12,0.85,0.00106,135000,0.0000671,0.35,71999.24,0,Good
C38,180,1200,50,75,840,2.57,1336.8,165.66,866,2.44,1141.82,60.12,0.85,0.00106,135000,0.0000671,0.35,71999.24,0,Good
H14,65,150,37,80,1698,7.3,696.9,30.18,1764,7.01,802.6,36.8,1.62,0.00622,159800,-0.000394,0.4,146658.96,2,Lf
D91,200,900,20,87,1877,3.9,814.6,28.7,1923,4.2,972.4,33.75,1.625,0.0325,17800,-0.0003,0.3,159878.22,0,Gd
B70,150,1500,40,66,1618,7.72,684.63,26.16,1648,7.27,730.9,28.02,1.783,0.0068,136100,-0.00032,0.36,137014.72,0,Gd
D75,180,100,50,92,1877,3.9,814.6,28.7,1923,4.2,972.4,33.75,1.625,0.0325,17800,-0.0003,0.3,159878.22,0,Gd
C42,195,300,50,75,840,2.57,1336.8,165.66,866,2.44,1141.82,60.12,0.85,0.00106,135000,0.0000671,0.35,71999.24,0,Good
D39,120,1000,30,52,1877,3.9,814.6,28.7,1923,4.2,972.4,33.75,1.625,0.0325,17800,-0.0003,0.3,159878.22,1,Bl
D73,100,200,50,92,1877,3.9,814.6,28.7,1923,4.2,972.4,33.75,1.625,0.0325,17800,-0.0003,0.3,159878.22,0,Gd
B26,400,800,40,66,1618,7.72,684.63,26.16,1648,7.27,730.9,28.02,1.783,0.0068,136100,-0.00032,0.36,137014.72,3,Kh
F21,150,1600,30,100,1778,7.23,742.6,27.22,1783,7,808.6,36.7,1.75,0.00644,12680,-0.00046,0.36,148238.62,1,Bl
B17,200,800,40,66,1618,7.72,684.63,26.16,1648,7.27,730.9,28.02,1.783,0.0068,136100,-0.00032,0.36,137014.72,3,Kh
H2,82,250,37,80,1698,7.3,696.9,30.18,1764,7.01,802.6,36.8,1.62,0.00622,159800,-0.000394,0.4,146658.96,0,Gd
G6,80,400,40,100,1555,7.27,699.2,28.7,1586,6.9,740.8,20.17,1.53,0.0076,142500,-0.000147,0.3,131860.04,3,Kh
B21,300,800,40,66,1618,7.72,684.63,26.16,1648,7.27,730.9,28.02,1.783,0.0068,136100,-0.00032,0.36,137014.72,3,Kh
D86,100,400,20,87,1877,3.9,814.6,28.7,1923,4.2,972.4,33.75,1.625,0.0325,17800,-0.0003,0.3,159878.22,0,Gd
H26,110,1800,37,80,1698,7.3,696.9,30.18,1764,7.01,802.6,36.8,1.62,0.00622,159800,-0.000394,0.4,146658.96,2,Lf
D9,40,400,30,52,1877,3.9,814.6,28.7,1923,4.2,972.4,33.75,1.625,0.0325,17800,-0.0003,0.3,159878.22,2,Lf
F20,125,1600,30,100,1778,7.23,742.6,27.22,1783,7,808.6,36.7,1.75,0.00644,12680,-0.00046,0.36,148238.62,2,Lf
E21,95,900,50,72,1522,7.93,631.06,24.12,1611,7.6,674.6,26.4,1.72,0.00809,16500,-0.00037,0.38,133938.54,3,Kh
D100,280,800,30,100,1877,3.9,814.6,28.7,1923,4.2,972.4,33.75,1.625,0.0325,17800,-0.0003,0.3,159878.22,3,Kh
D103,280,2200,30,100,1877,3.9,814.6,28.7,1923,4.2,972.4,33.75,1.625,0.0325,17800,-0.0003,0.3,159878.22,1,Bl
G7,80,500,40,100,1555,7.27,699.2,28.7,1586,6.9,740.8,20.17,1.53,0.0076,142500,-0.000147,0.3,131860.04,3,Kh
C50,300,600,30,50,840,2.57,1336.8,165.66,866,2.44,1141.82,60.12,0.85,0.00106,135000,0.0000671,0.35,71999.24,3,Keyhole
D20,60,1400,30,52,1877,3.9,814.6,28.7,1923,4.2,972.4,33.75,1.625,0.0325,17800,-0.0003,0.3,159878.22,1,Bl
B80,400,1500,40,66,1618,7.72,684.63,26.16,1648,7.27,730.9,28.02,1.783,0.0068,136100,-0.00032,0.36,137014.72,3,Kh
C12,60,300,50,75,840,2.57,1336.8,165.66,866,2.44,1141.82,60.12,0.85,0.00106,135000,0.0000671,0.35,71999.24,1,Balling
D24,80,800,30,52,1877,3.9,814.6,28.7,1923,4.2,972.4,33.75,1.625,0.0325,17800,-0.0003,0.3,159878.22,2,Lf
D71,60,200,50,92,1877,3.9,814.6,28.7,1923,4.2,972.4,33.75,1.625,0.0325,17800,-0.0003,0.3,159878.22,0,Gd
H16,65,400,37,80,1698,7.3,696.9,30.18,1764,7.01,802.6,36.8,1.62,0.00622,159800,-0.000394,0.4,146658.96,2,Lf
D25,80,1000,30,52,1877,3.9,814.6,28.7,1923,4.2,972.4,33.75,1.625,0.0325,17800,-0.0003,0.3,159878.22,1,Bl
C55,140,800,30,50,840,2.57,1336.8,165.66,866,2.44,1141.82,60.12,0.85,0.00106,135000,0.0000671,0.35,71999.24,2,Lack of Fusion
B79,300,2200,40,66,1618,7.72,684.63,26.16,1648,7.27,730.9,28.02,1.783,0.0068,136100,-0.00032,0.36,137014.72,3,Kh
B34,200,1000,70,100,1618,7.72,684.63,26.16,1648,7.27,730.9,28.02,1.783,0.0068,136100,-0.00032,0.36,137014.72,0,Gd
B48,300,400,70,100,1618,7.72,684.63,26.16,1648,7.27,730.9,28.02,1.783,0.0068,136100,-0.00032,0.36,137014.72,3,Kh
D72,80,200,50,92,1877,3.9,814.6,28.7,1923,4.2,972.4,33.75,1.625,0.0325,17800,-0.0003,0.3,159878.22,0,Gd
D50,160,400,30,52,1877,3.9,814.6,28.7,1923,4.2,972.4,33.75,1.625,0.0325,17800,-0.0003,0.3,159878.22,0,Gd
B78,300,1500,40,66,1618,7.72,684.63,26.16,1648,7.27,730.9,28.02,1.783,0.0068,136100,-0.00032,0.36,137014.72,3,Kh
H29,175,1300,37,80,1698,7.3,696.9,30.18,1764,7.01,802.6,36.8,1.62,0.00622,159800,-0.000394,0.4,146658.96,1,Bl
H39,100,40,37,80,1698,7.3,696.9,30.18,1764,7.01,802.6,36.8,1.62,0.00622,159800,-0.000394,0.4,146658.96,3,Kh
D53,160,1000,30,52,1877,3.9,814.6,28.7,1923,4.2,972.4,33.75,1.625,0.0325,17800,-0.0003,0.3,159878.22,1,Bl
D74,160,200,50,92,1877,3.9,814.6,28.7,1923,4.2,972.4,33.75,1.625,0.0325,17800,-0.0003,0.3,159878.22,0,Gd
E18,85,1900,50,72,1522,7.93,631.06,24.12,1611,7.6,674.6,26.4,1.72,0.00809,16500,-0.00037,0.38,133938.54,3,Kh
D14,40,1400,30,52,1877,3.9,814.6,28.7,1923,4.2,972.4,33.75,1.625,0.0325,17800,-0.0003,0.3,159878.22,2,Lf
H45,175,300,37,80,1698,7.3,696.9,30.18,1764,7.01,802.6,36.8,1.62,0.00622,159800,-0.000394,0.4,146658.96,3,Kh
F10,200,1000,30,100,1778,7.23,742.6,27.22,1783,7,808.6,36.7,1.75,0.00644,12680,-0.00046,0.36,148238.62,1,Bl
H46,200,500,37,80,1698,7.3,696.9,30.18,1764,7.01,802.6,36.8,1.62,0.00622,159800,-0.000394,0.4,146658.96,3,Kh
D93,200,200,20,87,1877,3.9,814.6,28.7,1923,4.2,972.4,33.75,1.625,0.0325,17800,-0.0003,0.3,159878.22,3,Kh
H15,65,250,37,80,1698,7.3,696.9,30.18,1764,7.01,802.6,36.8,1.62,0.00622,159800,-0.000394,0.4,146658.96,2,Lf
D95,200,400,20,87,1877,3.9,814.6,28.7,1923,4.2,972.4,33.75,1.625,0.0325,17800,-0.0003,0.3,159878.22,3,Kh
G20,170,1500,40,100,1555,7.27,699.2,28.7,1586,6.9,740.8,20.17,1.53,0.0076,142500,-0.000147,0.3,131860.04,1,Bl
G19,170,1300,40,100,1555,7.27,699.2,28.7,1586,6.9,740.8,20.17,1.53,0.0076,142500,-0.000147,0.3,131860.04,1,Bl
G17,170,1100,40,100,1555,7.27,699.2,28.7,1586,6.9,740.8,20.17,1.53,0.0076,142500,-0.000147,0.3,131860.04,3,Kh
D57,180,400,30,52,1877,3.9,814.6,28.7,1923,4.2,972.4,33.75,1.625,0.0325,17800,-0.0003,0.3,159878.22,3,Kh
B49,370,400,70,100,1618,7.72,684.63,26.16,1648,7.27,730.9,28.02,1.783,0.0068,136100,-0.00032,0.36,137014.72,3,Kh
B22,300,1000,40,66,1618,7.72,684.63,26.16,1648,7.27,730.9,28.02,1.783,0.0068,136100,-0.00032,0.36,137014.72,3,Kh
F26,150,2000,30,100,1778,7.23,742.6,27.22,1783,7,808.6,36.7,1.75,0.00644,12680,-0.00046,0.36,148238.62,2,Lf
E8,65,1400,50,72,1522,7.93,631.06,24.12,1611,7.6,674.6,26.4,1.72,0.00809,16500,-0.00037,0.38,133938.54,0,Gd
D40,120,1200,30,52,1877,3.9,814.6,28.7,1923,4.2,972.4,33.75,1.625,0.0325,17800,-0.0003,0.3,159878.22,1,Bl
F25,125,2000,30,100,1778,7.23,742.6,27.22,1783,7,808.6,36.7,1.75,0.00644,12680,-0.00046,0.36,148238.62,2,Lf
H4,750,600,37,80,1698,7.3,696.9,30.18,1764,7.01,802.6,36.8,1.62,0.00622,159800,-0.000394,0.4,146658.96,0,Gd
D45,140,800,30,52,1877,3.9,814.6,28.7,1923,4.2,972.4,33.75,1.625,0.0325,17800,-0.0003,0.3,159878.22,1,Bl
C33,160,1900,50,75,840,2.57,1336.8,165.66,866,2.44,1141.82,60.12,0.85,0.00106,135000,0.0000671,0.35,71999.24,1,Balling
C47,160,800,30,50,840,2.57,1336.8,165.66,866,2.44,1141.82,60.12,0.85,0.00106,135000,0.0000671,0.35,71999.24,1,Balling
C36,180,300,50,75,840,2.57,1336.8,165.66,866,2.44,1141.82,60.12,0.85,0.00106,135000,0.0000671,0.35,71999.24,0,Good
C27,130,1900,50,75,840,2.57,1336.8,165.66,866,2.44,1141.82,60.12,0.85,0.00106,135000,0.0000671,0.35,71999.24,1,Balling
D92,200,100,20,87,1877,3.9,814.6,28.7,1923,4.2,972.4,33.75,1.625,0.0325,17800,-0.0003,0.3,159878.22,3,Kh
H31,210,1300,37,80,1698,7.3,696.9,30.18,1764,7.01,802.6,36.8,1.62,0.00622,159800,-0.000394,0.4,146658.96,1,Bl
C35,180,50,50,75,840,2.57,1336.8,165.66,866,2.44,1141.82,60.12,0.85,0.00106,135000,0.0000671,0.35,71999.24,3,Keyhole
D82,180,1000,50,92,1877,3.9,814.6,28.7,1923,4.2,972.4,33.75,1.625,0.0325,17800,-0.0003,0.3,159878.22,0,Gd
G12,130,900,40,100,1555,7.27,699.2,28.7,1586,6.9,740.8,20.17,1.53,0.0076,142500,-0.000147,0.3,131860.04,3,Kh
B13,200,200,40,66,1618,7.72,684.63,26.16,1648,7.27,730.9,28.02,1.783,0.0068,136100,-0.00032,0.36,137014.72,3,Kh
D43,140,400,30,52,1877,3.9,814.6,28.7,1923,4.2,972.4,33.75,1.625,0.0325,17800,-0.0003,0.3,159878.22,0,Gd
G22,220,1600,40,100,1555,7.27,699.2,28.7,1586,6.9,740.8,20.17,1.53,0.0076,142500,-0.000147,0.3,131860.04,1,Bl
E19,85,2400,50,72,1522,7.93,631.06,24.12,1611,7.6,674.6,26.4,1.72,0.00809,16500,-0.00037,0.38,133938.54,3,Kh
H30,175,1800,37,80,1698,7.3,696.9,30.18,1764,7.01,802.6,36.8,1.62,0.00622,159800,-0.000394,0.4,146658.96,1,Bl
D48,140,1400,30,52,1877,3.9,814.6,28.7,1923,4.2,972.4,33.75,1.625,0.0325,17800,-0.0003,0.3,159878.22,1,Bl
H36,250,2400,37,80,1698,7.3,696.9,30.18,1764,7.01,802.6,36.8,1.62,0.00622,159800,-0.000394,0.4,146658.96,1,Bl
E23,95,1900,50,72,1522,7.93,631.06,24.12,1611,7.6,674.6,26.4,1.72,0.00809,16500,-0.00037,0.38,133938.54,3,Kh
C13,60,800,50,75,840,2.57,1336.8,165.66,866,2.44,1141.82,60.12,0.85,0.00106,135000,0.0000671,0.35,71999.24,1,Balling
D55,160,1400,30,52,1877,3.9,814.6,28.7,1923,4.2,972.4,33.75,1.625,0.0325,17800,-0.0003,0.3,159878.22,1,Bl
D2,20,400,30,52,1877,3.9,814.6,28.7,1923,4.2,972.4,33.75,1.625,0.0325,17800,-0.0003,0.3,159878.22,2,Lf
H33,240,1300,37,80,1698,7.3,696.9,30.18,1764,7.01,802.6,36.8,1.62,0.00622,159800,-0.000394,0.4,146658.96,1,Bl
B40,100,1000,70,100,1618,7.72,684.63,26.16,1648,7.27,730.9,28.02,1.783,0.0068,136100,-0.00032,0.36,137014.72,2,Lf
D11,40,800,30,52,1877,3.9,814.6,28.7,1923,4.2,972.4,33.75,1.625,0.0325,17800,-0.0003,0.3,159878.22,2,Lf
H40,100,150,37,80,1698,7.3,696.9,30.18,1764,7.01,802.6,36.8,1.62,0.00622,159800,-0.000394,0.4,146658.96,3,Kh
D35,120,200,30,52,1877,3.9,814.6,28.7,1923,4.2,972.4,33.75,1.625,0.0325,17800,-0.0003,0.3,159878.22,3,Kh
G4,50,400,40,100,1555,7.27,699.2,28.7,1586,6.9,740.8,20.17,1.53,0.0076,142500,-0.000147,0.3,131860.04,2,Lf
F12,200,1200,30,100,1778,7.23,742.6,27.22,1783,7,808.6,36.7,1.75,0.00644,12680,-0.00046,0.36,148238.62,1,Bl
D61,180,1200,30,52,1877,3.9,814.6,28.7,1923,4.2,972.4,33.75,1.625,0.0325,17800,-0.0003,0.3,159878.22,1,Bl
E9,65,2400,50,72,1522,7.93,631.06,24.12,1611,7.6,674.6,26.4,1.72,0.00809,16500,-0.00037,0.38,133938.54,0,Gd
H5,185,850,37,80,1698,7.3,696.9,30.18,1764,7.01,802.6,36.8,1.62,0.00622,159800,-0.000394,0.4,146658.96,0,Gd
B55,165,400,46,60,1618,7.72,684.63,26.16,1648,7.27,730.9,28.02,1.783,0.0068,136100,-0.00032,0.36,137014.72,0,Gd
C32,160,1200,50,75,840,2.57,1336.8,165.66,866,2.44,1141.82,60.12,0.85,0.00106,135000,0.0000671,0.35,71999.24,0,Good
B76,225,1500,40,66,1618,7.72,684.63,26.16,1648,7.27,730.9,28.02,1.783,0.0068,136100,-0.00032,0.36,137014.72,3,Kh
H10,50,250,37,80,1698,7.3,696.9,30.18,1764,7.01,802.6,36.8,1.62,0.00622,159800,-0.000394,0.4,146658.96,2,Lf
D13,40,1200,30,52,1877,3.9,814.6,28.7,1923,4.2,972.4,33.75,1.625,0.0325,17800,-0.0003,0.3,159878.22,2,Lf
E11,75,1900,50,72,1522,7.93,631.06,24.12,1611,7.6,674.6,26.4,1.72,0.00809,16500,-0.00037,0.38,133938.54,0,Gd
B81,100,300,30,70,1618,7.72,684.63,26.16,1648,7.27,730.9,28.02,1.783,0.0068,136100,-0.00032,0.36,137014.72,2,Lf
D87,200,500,20,87,1877,3.9,814.6,28.7,1923,4.2,972.4,33.75,1.625,0.0325,17800,-0.0003,0.3,159878.22,0,Gd
B23,300,1200,40,66,1618,7.72,684.63,26.16,1648,7.27,730.9,28.02,1.783,0.0068,136100,-0.00032,0.36,137014.72,3,Kh
B46,250,200,70,100,1618,7.72,684.63,26.16,1648,7.27,730.9,28.02,1.783,0.0068,136100,-0.00032,0.36,137014.72,3,Kh
B39,375,1000,70,100,1618,7.72,684.63,26.16,1648,7.27,730.9,28.02,1.783,0.0068,136100,-0.00032,0.36,137014.72,0,Gd
D98,115,800,30,100,1877,3.9,814.6,28.7,1923,4.2,972.4,33.75,1.625,0.0325,17800,-0.0003,0.3,159878.22,3,Kh
D70,40,200,50,92,1877,3.9,814.6,28.7,1923,4.2,972.4,33.75,1.625,0.0325,17800,-0.0003,0.3,159878.22,0,Gd
D78,180,400,50,92,1877,3.9,814.6,28.7,1923,4.2,972.4,33.75,1.625,0.0325,17800,-0.0003,0.3,159878.22,0,Gd
F22,200,1600,30,100,1778,7.23,742.6,27.22,1783,7,808.6,36.7,1.75,0.00644,12680,-0.00046,0.36,148238.62,1,Bl
D59,180,800,30,52,1877,3.9,814.6,28.7,1923,4.2,972.4,33.75,1.625,0.0325,17800,-0.0003,0.3,159878.22,1,Bl
G21,220,1500,40,100,1555,7.27,699.2,28.7,1586,6.9,740.8,20.17,1.53,0.0076,142500,-0.000147,0.3,131860.04,1,Bl
B62,275,1000,46,60,1618,7.72,684.63,26.16,1648,7.27,730.9,28.02,1.783,0.0068,136100,-0.00032,0.36,137014.72,0,Gd
D23,80,600,30,52,1877,3.9,814.6,28.7,1923,4.2,972.4,33.75,1.625,0.0325,17800,-0.0003,0.3,159878.22,2,Lf
H17,55,1150,37,80,1698,7.3,696.9,30.18,1764,7.01,802.6,36.8,1.62,0.00622,159800,-0.000394,0.4,146658.96,2,Lf
E3,40,1400,50,72,1522,7.93,631.06,24.12,1611,7.6,674.6,26.4,1.72,0.00809,16500,-0.00037,0.38,133938.54,1,Bl
F5,300,600,30,100,1778,7.23,742.6,27.22,1783,7,808.6,36.7,1.75,0.00644,12680,-0.00046,0.36,148238.62,2,Lf
D51,160,600,30,52,1877,3.9,814.6,28.7,1923,4.2,972.4,33.75,1.625,0.0325,17800,-0.0003,0.3,159878.22,1,Bl
B52,110,400,46,60,1618,7.72,684.63,26.16,1648,7.27,730.9,28.02,1.783,0.0068,136100,-0.00032,0.36,137014.72,0,Gd
D17,60,800,30,52,1877,3.9,814.6,28.7,1923,4.2,972.4,33.75,1.625,0.0325,17800,-0.0003,0.3,159878.22,2,Lf
C19,100,800,50,75,840,2.57,1336.8,165.66,866,2.44,1141.82,60.12,0.85,0.00106,135000,0.0000671,0.35,71999.24,0,Good
F7,200,800,30,100,1778,7.23,742.6,27.22,1783,7,808.6,36.7,1.75,0.00644,12680,-0.00046,0.36,148238.62,0,Gd
D64,200,400,30,52,1877,3.9,814.6,28.7,1923,4.2,972.4,33.75,1.625,0.0325,17800,-0.0003,0.3,159878.22,3,Kh
B37,250,800,70,100,1618,7.72,684.63,26.16,1648,7.27,730.9,28.02,1.783,0.0068,136100,-0.00032,0.36,137014.72,0,Gd
C53,350,1400,30,50,840,2.57,1336.8,165.66,866,2.44,1141.82,60.12,0.85,0.00106,135000,0.0000671,0.35,71999.24,2,Lack of Fusion
D69,200,1400,30,52,1877,3.9,814.6,28.7,1923,4.2,972.4,33.75,1.625,0.0325,17800,-0.0003,0.3,159878.22,1,Bl
H41,100,250,37,80,1698,7.3,696.9,30.18,1764,7.01,802.6,36.8,1.62,0.00622,159800,-0.000394,0.4,146658.96,3,Kh
B15,200,400,40,66,1618,7.72,684.63,26.16,1648,7.27,730.9,28.02,1.783,0.0068,136100,-0.00032,0.36,137014.72,3,Kh
B11,200,1200,40,66,1618,7.72,684.63,26.16,1648,7.27,730.9,28.02,1.783,0.0068,136100,-0.00032,0.36,137014.72,0,Gd
C24,130,300,50,75,840,2.57,1336.8,165.66,866,2.44,1141.82,60.12,0.85,0.00106,135000,0.0000671,0.35,71999.24,0,Good
H49,250,500,37,80,1698,7.3,696.9,30.18,1764,7.01,802.6,36.8,1.62,0.00622,159800,-0.000394,0.4,146658.96,3,Kh
C28,130,3000,50,75,840,2.57,1336.8,165.66,866,2.44,1141.82,60.12,0.85,0.00106,135000,0.0000671,0.35,71999.24,2,Lack of Fusion
D28,100,200,30,52,1877,3.9,814.6,28.7,1923,4.2,972.4,33.75,1.625,0.0325,17800,-0.0003,0.3,159878.22,0,Gd
G1,50,100,40,100,1555,7.27,699.2,28.7,1586,6.9,740.8,20.17,1.53,0.0076,142500,-0.000147,0.3,131860.04,2,Lf
E17,85,1400,50,72,1522,7.93,631.06,24.12,1611,7.6,674.6,26.4,1.72,0.00809,16500,-0.00037,0.38,133938.54,3,Kh
C11,60,50,50,75,840,2.57,1336.8,165.66,866,2.44,1141.82,60.12,0.85,0.00106,135000,0.0000671,0.35,71999.24,0,Good
F19,300,1400,30,100,1778,7.23,742.6,27.22,1783,7,808.6,36.7,1.75,0.00644,12680,-0.00046,0.36,148238.62,1,Bl
F14,300,1200,30,100,1778,7.23,742.6,27.22,1783,7,808.6,36.7,1.75,0.00644,12680,-0.00046,0.36,148238.62,1,Bl
D31,100,800,30,52,1877,3.9,814.6,28.7,1923,4.2,972.4,33.75,1.625,0.0325,17800,-0.0003,0.3,159878.22,1,Bl
D99,215,580,30,100,1877,3.9,814.6,28.7,1923,4.2,972.4,33.75,1.625,0.0325,17800,-0.0003,0.3,159878.22,3,Kh
D26,80,1200,30,52,1877,3.9,814.6,28.7,1923,4.2,972.4,33.75,1.625,0.0325,17800,-0.0003,0.3,159878.22,1,Bl
B47,250,400,70,100,1618,7.72,684.63,26.16,1648,7.27,730.9,28.02,1.783,0.0068,136100,-0.00032,0.36,137014.72,3,Kh
F16,150,1400,30,100,1778,7.23,742.6,27.22,1783,7,808.6,36.7,1.75,0.00644,12680,-0.00046,0.36,148238.62,1,Bl
B72,75,800,40,66,1618,7.72,684.63,26.16,1648,7.27,730.9,28.02,1.783,0.0068,136100,-0.00032,0.36,137014.72,2,Lf
B58,165,1000,46,60,1618,7.72,684.63,26.16,1648,7.27,730.9,28.02,1.783,0.0068,136100,-0.00032,0.36,137014.72,0,Gd
B43,300,1400,70,100,1618,7.72,684.63,26.16,1648,7.27,730.9,28.02,1.783,0.0068,136100,-0.00032,0.36,137014.72,1,Bl
F1,100,600,30,100,1778,7.23,742.6,27.22,1783,7,808.6,36.7,1.75,0.00644,12680,-0.00046,0.36,148238.62,0,Gd
C22,100,3000,50,75,840,2.57,1336.8,165.66,866,2.44,1141.82,60.12,0.85,0.00106,135000,0.0000671,0.35,71999.24,2,Lack of Fusion
B38,300,600,70,100,1618,7.72,684.63,26.16,1648,7.27,730.9,28.02,1.783,0.0068,136100,-0.00032,0.36,137014.72,0,Gd
H24,105,900,37,80,1698,7.3,696.9,30.18,1764,7.01,802.6,36.8,1.62,0.00622,159800,-0.000394,0.4,146658.96,2,Lf
G5,50,500,40,100,1555,7.27,699.2,28.7,1586,6.9,740.8,20.17,1.53,0.0076,142500,-0.000147,0.3,131860.04,2,Lf
H9,50,150,37,80,1698,7.3,696.9,30.18,1764,7.01,802.6,36.8,1.62,0.00622,159800,-0.000394,0.4,146658.96,2,Lf
D90,200,800,20,87,1877,3.9,814.6,28.7,1923,4.2,972.4,33.75,1.625,0.0325,17800,-0.0003,0.3,159878.22,0,Gd
H48,230,250,37,80,1698,7.3,696.9,30.18,1764,7.01,802.6,36.8,1.62,0.00622,159800,-0.000394,0.4,146658.96,3,Kh
D66,200,800,30,52,1877,3.9,814.6,28.7,1923,4.2,972.4,33.75,1.625,0.0325,17800,-0.0003,0.3,159878.22,1,Bl
B73,75,1500,40,66,1618,7.72,684.63,26.16,1648,7.27,730.9,28.02,1.783,0.0068,136100,-0.00032,0.36,137014.72,2,Lf
D63,200,200,30,52,1877,3.9,814.6,28.7,1923,4.2,972.4,33.75,1.625,0.0325,17800,-0.0003,0.3,159878.22,1,Bl
D56,180,200,30,52,1877,3.9,814.6,28.7,1923,4.2,972.4,33.75,1.625,0.0325,17800,-0.0003,0.3,159878.22,3,Kh
B19,300,300,40,66,1618,7.72,684.63,26.16,1648,7.27,730.9,28.02,1.783,0.0068,136100,-0.00032,0.36,137014.72,3,Kh
B75,225,800,40,66,1618,7.72,684.63,26.16,1648,7.27,730.9,28.02,1.783,0.0068,136100,-0.00032,0.36,137014.72,3,Kh
B25,400,500,40,66,1618,7.72,684.63,26.16,1648,7.27,730.9,28.02,1.783,0.0068,136100,-0.00032,0.36,137014.72,3,Kh
D84,180,2000,50,92,1877,3.9,814.6,28.7,1923,4.2,972.4,33.75,1.625,0.0325,17800,-0.0003,0.3,159878.22,0,Gd
B51,55,400,46,60,1618,7.72,684.63,26.16,1648,7.27,730.9,28.02,1.783,0.0068,136100,-0.00032,0.36,137014.72,0,Gd
C31,160,800,50,75,840,2.57,1336.8,165.66,866,2.44,1141.82,60.12,0.85,0.00106,135000,0.0000671,0.35,71999.24,0,Good
H34,240,1800,37,80,1698,7.3,696.9,30.18,1764,7.01,802.6,36.8,1.62,0.00622,159800,-0.000394,0.4,146658.96,1,Bl
F17,200,1400,30,100,1778,7.23,742.6,27.22,1783,7,808.6,36.7,1.75,0.00644,12680,-0.00046,0.36,148238.62,1,Bl
H28,145,1800,37,80,1698,7.3,696.9,30.18,1764,7.01,802.6,36.8,1.62,0.00622,159800,-0.000394,0.4,146658.96,1,Bl
C14,60,1200,50,75,840,2.57,1336.8,165.66,866,2.44,1141.82,60.12,0.85,0.00106,135000,0.0000671,0.35,71999.24,2,Lack of Fusion
G11,130,800,40,100,1555,7.27,699.2,28.7,1586,6.9,740.8,20.17,1.53,0.0076,142500,-0.000147,0.3,131860.04,3,Kh
F8,300,800,30,100,1778,7.23,742.6,27.22,1783,7,808.6,36.7,1.75,0.00644,12680,-0.00046,0.36,148238.62,3,Kh
F13,250,1200,30,100,1778,7.23,742.6,27.22,1783,7,808.6,36.7,1.75,0.00644,12680,-0.00046,0.36,148238.62,1,Bl
C29,160,50,50,75,840,2.57,1336.8,165.66,866,2.44,1141.82,60.12,0.85,0.00106,135000,0.0000671,0.35,71999.24,0,Good
G26,220,2000,40,100,1555,7.27,699.2,28.7,1586,6.9,740.8,20.17,1.53,0.0076,142500,-0.000147,0.3,131860.04,1,Bl
C51,225,600,30,50,840,2.57,1336.8,165.66,866,2.44,1141.82,60.12,0.85,0.00106,135000,0.0000671,0.35,71999.24,2,Lack of Fusion
C30,160,300,50,75,840,2.57,1336.8,165.66,866,2.44,1141.82,60.12,0.85,0.00106,135000,0.0000671,0.35,71999.24,0,Good
H18,73.5,2400,37,80,1698,7.3,696.9,30.18,1764,7.01,802.6,36.8,1.62,0.00622,159800,-0.000394,0.4,146658.96,2,Lf
F2,150,600,30,100,1778,7.23,742.6,27.22,1783,7,808.6,36.7,1.75,0.00644,12680,-0.00046,0.36,148238.62,0,Gd
D89,200,700,20,87,1877,3.9,814.6,28.7,1923,4.2,972.4,33.75,1.625,0.0325,17800,-0.0003,0.3,159878.22,0,Gd
B54,110,800,46,60,1618,7.72,684.63,26.16,1648,7.27,730.9,28.02,1.783,0.0068,136100,-0.00032,0.36,137014.72,0,Gd
F18,250,1400,30,100,1778,7.23,742.6,27.22,1783,7,808.6,36.7,1.75,0.00644,12680,-0.00046,0.36,148238.62,1,Bl
E15,85,400,50,72,1522,7.93,631.06,24.12,1611,7.6,674.6,26.4,1.72,0.00809,16500,-0.00037,0.38,133938.54,3,Kh
H8,50,50,37,80,1698,7.3,696.9,30.18,1764,7.01,802.6,36.8,1.62,0.00622,159800,-0.000394,0.4,146658.96,2,Lf
D33,100,1200,30,52,1877,3.9,814.6,28.7,1923,4.2,972.4,33.75,1.625,0.0325,17800,-0.0003,0.3,159878.22,1,Bl
B64,275,600,46,60,1618,7.72,684.63,26.16,1648,7.27,730.9,28.02,1.783,0.0068,136100,-0.00032,0.36,137014.72,0,Gd
B12,200,100,40,66,1618,7.72,684.63,26.16,1648,7.27,730.9,28.02,1.783,0.0068,136100,-0.00032,0.36,137014.72,3,Kh
B60,220,600,46,60,1618,7.72,684.63,26.16,1648,7.27,730.9,28.02,1.783,0.0068,136100,-0.00032,0.36,137014.72,0,Gd
D8,40,200,30,52,1877,3.9,814.6,28.7,1923,4.2,972.4,33.75,1.625,0.0325,17800,-0.0003,0.3,159878.22,2,Lf
F6,100,800,30,100,1778,7.23,742.6,27.22,1783,7,808.6,36.7,1.75,0.00644,12680,-0.00046,0.36,148238.62,2,Lf
B45,370,1400,70,100,1618,7.72,684.63,26.16,1648,7.27,730.9,28.02,1.783,0.0068,136100,-0.00032,0.36,137014.72,1,Bl
H12,52,2150,37,80,1698,7.3,696.9,30.18,1764,7.01,802.6,36.8,1.62,0.00622,159800,-0.000394,0.4,146658.96,2,Lf
D19,60,1200,30,52,1877,3.9,814.6,28.7,1923,4.2,972.4,33.75,1.625,0.0325,17800,-0.0003,0.3,159878.22,2,Lf
B63,275,400,46,60,1618,7.72,684.63,26.16,1648,7.27,730.9,28.02,1.783,0.0068,136100,-0.00032,0.36,137014.72,0,Gd
H13,52,2400,37,80,1698,7.3,696.9,30.18,1764,7.01,802.6,36.8,1.62,0.00622,159800,-0.000394,0.4,146658.96,2,Lf
G16,170,1000,40,100,1555,7.27,699.2,28.7,1586,6.9,740.8,20.17,1.53,0.0076,142500,-0.000147,0.3,131860.04,3,Kh
B24,400,100,40,66,1618,7.72,684.63,26.16,1648,7.27,730.9,28.02,1.783,0.0068,136100,-0.00032,0.36,137014.72,3,Kh
D16,60,400,30,52,1877,3.9,814.6,28.7,1923,4.2,972.4,33.75,1.625,0.0325,17800,-0.0003,0.3,159878.22,2,Lf
H22,80.5,1050,37,80,1698,7.3,696.9,30.18,1764,7.01,802.6,36.8,1.62,0.00622,159800,-0.000394,0.4,146658.96,2,Lf
D94,200,300,20,87,1877,3.9,814.6,28.7,1923,4.2,972.4,33.75,1.625,0.0325,17800,-0.0003,0.3,159878.22,3,Kh
C54,140,600,30,50,840,2.57,1336.8,165.66,866,2.44,1141.82,60.12,0.85,0.00106,135000,0.0000671,0.35,71999.24,2,Lack of Fusion
D62,180,1400,30,52,1877,3.9,814.6,28.7,1923,4.2,972.4,33.75,1.625,0.0325,17800,-0.0003,0.3,159878.22,1,Bl
C16,60,3000,50,75,840,2.57,1336.8,165.66,866,2.44,1141.82,60.12,0.85,0.00106,135000,0.0000671,0.35,71999.24,2,Lack of Fusion
C46,195,3000,50,75,840,2.57,1336.8,165.66,866,2.44,1141.82,60.12,0.85,0.00106,135000,0.0000671,0.35,71999.24,1,Balling
G18,170,1200,40,100,1555,7.27,699.2,28.7,1586,6.9,740.8,20.17,1.53,0.0076,142500,-0.000147,0.3,131860.04,3,Kh
B65,275,800,46,60,1618,7.72,684.63,26.16,1648,7.27,730.9,28.02,1.783,0.0068,136100,-0.00032,0.36,137014.72,0,Gd
B61,220,800,46,60,1618,7.72,684.63,26.16,1648,7.27,730.9,28.02,1.783,0.0068,136100,-0.00032,0.36,137014.72,0,Gd
D102,280,1600,30,100,1877,3.9,814.6,28.7,1923,4.2,972.4,33.75,1.625,0.0325,17800,-0.0003,0.3,159878.22,1,Bl
E14,75,900,50,72,1522,7.93,631.06,24.12,1611,7.6,674.6,26.4,1.72,0.00809,16500,-0.00037,0.38,133938.54,3,Kh
C59,350,800,30,50,840,2.57,1336.8,165.66,866,2.44,1141.82,60.12,0.85,0.00106,135000,0.0000671,0.35,71999.24,2,Keyhole
E12,75,2400,50,72,1522,7.93,631.06,24.12,1611,7.6,674.6,26.4,1.72,0.00809,16500,-0.00037,0.38,133938.54,0,Gd
D97,115,580,30,100,1877,3.9,814.6,28.7,1923,4.2,972.4,33.75,1.625,0.0325,17800,-0.0003,0.3,159878.22,3,Kh
B69,110,1000,46,60,1618,7.72,684.63,26.16,1648,7.27,730.9,28.02,1.783,0.0068,136100,-0.00032,0.36,137014.72,2,Lf
B59,220,400,46,60,1618,7.72,684.63,26.16,1648,7.27,730.9,28.02,1.783,0.0068,136100,-0.00032,0.36,137014.72,0,Gd
G10,80,800,40,100,1555,7.27,699.2,28.7,1586,6.9,740.8,20.17,1.53,0.0076,142500,-0.000147,0.3,131860.04,0,Gd
H1,65,50,37,80,1698,7.3,696.9,30.18,1764,7.01,802.6,36.8,1.62,0.00622,159800,-0.000394,0.4,146658.96,0,Gd
B32,150,800,70,100,1618,7.72,684.63,26.16,1648,7.27,730.9,28.02,1.783,0.0068,136100,-0.00032,0.36,137014.72,0,Gd
C23,130,50,50,75,840,2.57,1336.8,165.66,866,2.44,1141.82,60.12,0.85,0.00106,135000,0.0000671,0.35,71999.24,0,Good
D88,200,600,20,87,1877,3.9,814.6,28.7,1923,4.2,972.4,33.75,1.625,0.0325,17800,-0.0003,0.3,159878.22,0,Gd
H25,110,1400,37,80,1698,7.3,696.9,30.18,1764,7.01,802.6,36.8,1.62,0.00622,159800,-0.000394,0.4,146658.96,2,Lf
E16,85,900,50,72,1522,7.93,631.06,24.12,1611,7.6,674.6,26.4,1.72,0.00809,16500,-0.00037,0.38,133938.54,3,Kh
H42,130,400,37,80,1698,7.3,696.9,30.18,1764,7.01,802.6,36.8,1.62,0.00622,159800,-0.000394,0.4,146658.96,3,Kh
H6,215,1000,37,80,1698,7.3,696.9,30.18,1764,7.01,802.6,36.8,1.62,0.00622,159800,-0.000394,0.4,146658.96,0,Gd
C18,100,300,50,75,840,2.57,1336.8,165.66,866,2.44,1141.82,60.12,0.85,0.00106,135000,0.0000671,0.35,71999.24,0,Good
D77,180,300,50,92,1877,3.9,814.6,28.7,1923,4.2,972.4,33.75,1.625,0.0325,17800,-0.0003,0.3,159878.22,0,Gd
D58,180,600,30,52,1877,3.9,814.6,28.7,1923,4.2,972.4,33.75,1.625,0.0325,17800,-0.0003,0.3,159878.22,1,Bl
D79,180,500,50,92,1877,3.9,814.6,28.7,1923,4.2,972.4,33.75,1.625,0.0325,17800,-0.0003,0.3,159878.22,0,Gd
D27,80,1400,30,52,1877,3.9,814.6,28.7,1923,4.2,972.4,33.75,1.625,0.0325,17800,-0.0003,0.3,159878.22,1,Bl
D15,60,200,30,52,1877,3.9,814.6,28.7,1923,4.2,972.4,33.75,1.625,0.0325,17800,-0.0003,0.3,159878.22,0,Gd
C40,180,3000,50,75,840,2.57,1336.8,165.66,866,2.44,1141.82,60.12,0.85,0.00106,135000,0.0000671,0.35,71999.24,1,Balling
F15,350,1200,30,100,1778,7.23,742.6,27.22,1783,7,808.6,36.7,1.75,0.00644,12680,-0.00046,0.36,148238.62,3,Kh
D49,160,200,30,52,1877,3.9,814.6,28.7,1923,4.2,972.4,33.75,1.625,0.0325,17800,-0.0003,0.3,159878.22,3,Kh
C60,140,600,30,50,840,2.57,1336.8,165.66,866,2.44,1141.82,60.12,0.85,0.00106,135000,0.0000671,0.35,71999.24,2,Keyhole
B31,150,600,70,100,1618,7.72,684.63,26.16,1648,7.27,730.9,28.02,1.783,0.0068,136100,-0.00032,0.36,137014.72,0,Gd
E13,75,400,50,72,1522,7.93,631.06,24.12,1611,7.6,674.6,26.4,1.72,0.00809,16500,-0.00037,0.38,133938.54,3,Kh
B82,100,400,30,70,1618,7.72,684.63,26.16,1648,7.27,730.9,28.02,1.783,0.0068,136100,-0.00032,0.36,137014.72,2,Lf
D34,100,1400,30,52,1877,3.9,814.6,28.7,1923,4.2,972.4,33.75,1.625,0.0325,17800,-0.0003,0.3,159878.22,1,Bl
H19,73.5,2150,37,80,1698,7.3,696.9,30.18,1764,7.01,802.6,36.8,1.62,0.00622,159800,-0.000394,0.4,146658.96,2,Lf
C58,140,1100,30,50,840,2.57,1336.8,165.66,866,2.44,1141.82,60.12,0.85,0.00106,135000,0.0000671,0.35,71999.24,2,Lack of Fusion
D30,100,600,30,52,1877,3.9,814.6,28.7,1923,4.2,972.4,33.75,1.625,0.0325,17800,-0.0003,0.3,159878.22,2,Lf
