Repository: MMPD-Group/IMMI_1

# IMMI_1
This repository contains the machine learning framework developed for defect classification in Laser Powder Bed Fusion (LPBF) processed alloys. The objective of this study is to classify melt pool behavior into four defect categories: Good, Balling, Lack of Fusion (LOF), and Keyholing, using thermo-physical properties and process parameters as input features.

The study is designed around alloy-wise exclusion strategies to evaluate the generalization capability of different machine learning models.

File: Final_ML_excluding 30 exp points.csv
ID,power,speed,thickness,dia,Solidt,Sdensity,Sspheat,Sthercondu,Liquidt,Ldensity,LSpheat,Lthercondu,Lsurfacet,Lviscosity,Lfusion,dsigma,Absorptivity,Lvapor,defect,defects
D14,40,1400,30,52,1877,3.9,814.6,28.7,1923,4.2,972.4,33.75,1.625,0.0325,17800,-0.0003,0.3,159878.22,2,Lf
C41,195,50,50,75,840,2.57,1336.8,165.66,866,2.44,1141.82,60.12,0.85,0.00106,135000,0.0000671,0.35,71999.24,3,Keyhole
C55,140,800,30,50,840,2.57,1336.8,165.66,866,2.44,1141.82,60.12,0.85,0.00106,135000,0.0000671,0.35,71999.24,2,Lack of Fusion
B39,375,1000,70,100,1618,7.72,684.63,26.16,1648,7.27,730.9,28.02,1.783,0.0068,136100,-0.00032,0.36,137014.72,0,Gd
B15,200,400,40,66,1618,7.72,684.63,26.16,1648,7.27,730.9,28.02,1.783,0.0068,136100,-0.00032,0.36,137014.72,3,Kh
C59,350,800,30,50,840,2.57,1336.8,165.66,866,2.44,1141.82,60.12,0.85,0.00106,135000,0.0000671,0.35,71999.24,2,Keyhole
C32,160,1200,50,75,840,2.57,1336.8,165.66,866,2.44,1141.82,60.12,0.85,0.00106,135000,0.0000671,0.35,71999.24,0,Good
D82,180,1000,50,92,1877,3.9,814.6,28.7,1923,4.2,972.4,33.75,1.625,0.0325,17800,-0.0003,0.3,159878.22,0,Gd
A50,125,100,50,70,1679,7.32,995.8,26.2,1707,7.03,775.1,33.3,1.73,0.00732,110630,-0.00017,0.4,141919.98,3,Kh
A66,100,150,75,55,1679,7.32,995.8,26.2,1707,7.03,775.1,33.3,1.73,0.00732,110630,-0.00017,0.4,141919.98,3,Kh
H32,210,1800,37,80,1698,7.3,696.9,30.18,1764,7.01,802.6,36.8,1.62,0.00622,159800,-0.000394,0.4,146658.96,1,Bl
D93,200,200,20,87,1877,3.9,814.6,28.7,1923,4.2,972.4,33.75,1.625,0.0325,17800,-0.0003,0.3,159878.22,3,Kh
C46,195,3000,50,75,840,2.57,1336.8,165.66,866,2.44,1141.82,60.12,0.85,0.00106,135000,0.0000671,0.35,71999.24,1,Balling
A41,175,600,50,70,1679,7.32,995.8,26.2,1707,7.03,775.1,33.3,1.73,0.00732,110630,-0.00017,0.4,141919.98,2,Lf
C47,160,800,30,50,840,2.57,1336.8,165.66,866,2.44,1141.82,60.12,0.85,0.00106,135000,0.0000671,0.35,71999.24,1,Balling
F22,200,1600,30,100,1778,7.23,742.6,27.22,1783,7,808.6,36.7,1.75,0.00644,12680,-0.00046,0.36,148238.62,1,Bl
B55,165,400,46,60,1618,7.72,684.63,26.16,1648,7.27,730.9,28.02,1.783,0.0068,136100,-0.00032,0.36,137014.72,0,Gd
D85,220,200,50,92,1877,3.9,814.6,28.7,1923,4.2,972.4,33.75,1.625,0.0325,17800,-0.0003,0.3,159878.22,0,Gd
H6,215,1000,37,80,1698,7.3,696.9,30.18,1764,7.01,802.6,36.8,1.62,0.00622,159800,-0.000394,0.4,146658.96,0,Gd
B17,200,800,40,66,1618,7.72,684.63,26.16,1648,7.27,730.9,28.02,1.783,0.0068,136100,-0.00032,0.36,137014.72,3,Kh
B29,100,200,70,100,1618,7.72,684.63,26.16,1648,7.27,730.9,28.02,1.783,0.0068,136100,-0.00032,0.36,137014.72,0,Gd
G3,50,300,40,100,1555,7.27,699.2,28.7,1586,6.9,740.8,20.17,1.53,0.0076,142500,-0.000147,0.3,131860.04,2,Lf
F12,200,1200,30,100,1778,7.23,742.6,27.22,1783,7,808.6,36.7,1.75,0.00644,12680,-0.00046,0.36,148238.62,1,Bl
H9,50,150,37,80,1698,7.3,696.9,30.18,1764,7.01,802.6,36.8,1.62,0.00622,159800,-0.000394,0.4,146658.96,2,Lf
G21,220,1500,40,100,1555,7.27,699.2,28.7,1586,6.9,740.8,20.17,1.53,0.0076,142500,-0.000147,0.3,131860.04,1,Bl
B35,250,1000,70,100,1618,7.72,684.63,26.16,1648,7.27,730.9,28.02,1.783,0.0068,136100,-0.00032,0.36,137014.72,0,Gd
A20,75,600,50,70,1679,7.32,995.8,26.2,1707,7.03,775.1,33.3,1.73,0.00732,110630,-0.00017,0.4,141919.98,2,Lf
B49,370,400,70,100,1618,7.72,684.63,26.16,1648,7.27,730.9,28.02,1.783,0.0068,136100,-0.00032,0.36,137014.72,3,Kh
G19,170,1300,40,100,1555,7.27,699.2,28.7,1586,6.9,740.8,20.17,1.53,0.0076,142500,-0.000147,0.3,131860.04,1,Bl
B21,300,800,40,66,1618,7.72,684.63,26.16,1648,7.27,730.9,28.02,1.783,0.0068,136100,-0.00032,0.36,137014.72,3,Kh
D46,140,1000,30,52,1877,3.9,814.6,28.7,1923,4.2,972.4,33.75,1.625,0.0325,17800,-0.0003,0.3,159878.22,1,Bl
B22,300,1000,40,66,1618,7.72,684.63,26.16,1648,7.27,730.9,28.02,1.783,0.0068,136100,-0.00032,0.36,137014.72,3,Kh
A67,200,200,75,55,1679,7.32,995.8,26.2,1707,7.03,775.1,33.3,1.73,0.00732,110630,-0.00017,0.4,141919.98,3,Kh
D73,100,200,50,92,1877,3.9,814.6,28.7,1923,4.2,972.4,33.75,1.625,0.0325,17800,-0.0003,0.3,159878.22,0,Gd
C52,275,1100,30,50,840,2.57,1336.8,165.66,866,2.44,1141.82,60.12,0.85,0.00106,135000,0.0000671,0.35,71999.24,2,Lack of Fusion
H30,175,1800,37,80,1698,7.3,696.9,30.18,1764,7.01,802.6,36.8,1.62,0.00622,159800,-0.000394,0.4,146658.96,1,Bl
B18,300,100,40,66,1618,7.72,684.63,26.16,1648,7.27,730.9,28.02,1.783,0.0068,136100,-0.00032,0.36,137014.72,3,Kh
E5,40,2400,50,72,1522,7.93,631.06,24.12,1611,7.6,674.6,26.4,1.72,0.00809,16500,-0.00037,0.38,133938.54,1,Bl
A44,200,800,50,70,1679,7.32,995.8,26.2,1707,7.03,775.1,33.3,1.73,0.00732,110630,-0.00017,0.4,141919.98,2,Lf
C57,140,1400,30,50,840,2.57,1336.8,165.66,866,2.44,1141.82,60.12,0.85,0.00106,135000,0.0000671,0.35,71999.24,2,Lack of Fusion
F24,300,1600,30,100,1778,7.23,742.6,27.22,1783,7,808.6,36.7,1.75,0.00644,12680,-0.00046,0.36,148238.62,1,Bl
C56,200,800,30,50,840,2.57,1336.8,165.66,866,2.44,1141.82,60.12,0.85,0.00106,135000,0.0000671,0.35,71999.24,2,Lack of Fusion
D90,200,800,20,87,1877,3.9,814.6,28.7,1923,4.2,972.4,33.75,1.625,0.0325,17800,-0.0003,0.3,159878.22,0,Gd
H47,210,700,37,80,1698,7.3,696.9,30.18,1764,7.01,802.6,36.8,1.62,0.00622,159800,-0.000394,0.4,146658.96,3,Kh
A26,100,600,50,70,1679,7.32,995.8,26.2,1707,7.03,775.1,33.3,1.73,0.00732,110630,-0.00017,0.4,141919.98,2,Lf
B71,150,2200,40,66,1618,7.72,684.63,26.16,1648,7.27,730.9,28.02,1.783,0.0068,136100,-0.00032,0.36,137014.72,0,Gd
B58,165,1000,46,60,1618,7.72,684.63,26.16,1648,7.27,730.9,28.02,1.783,0.0068,136100,-0.00032,0.36,137014.72,0,Gd
A11,100,1000,50,70,1679,7.32,995.8,26.2,1707,7.03,775.1,33.3,1.73,0.00732,110630,-0.00017,0.4,141919.98,0,Gd
A30,125,600,50,70,1679,7.32,995.8,26.2,1707,7.03,775.1,33.3,1.73,0.00732,110630,-0.00017,0.4,141919.98,2,Lf
C42,195,300,50,75,840,2.57,1336.8,165.66,866,2.44,1141.82,60.12,0.85,0.00106,135000,0.0000671,0.35,71999.24,0,Good
F10,200,1000,30,100,1778,7.23,742.6,27.22,1783,7,808.6,36.7,1.75,0.00644,12680,-0.00046,0.36,148238.62,1,Bl
D27,80,1400,30,52,1877,3.9,814.6,28.7,1923,4.2,972.4,33.75,1.625,0.0325,17800,-0.0003,0.3,159878.22,1,Bl
F9,150,1000,30,100,1778,7.23,742.6,27.22,1783,7,808.6,36.7,1.75,0.00644,12680,-0.00046,0.36,148238.62,0,Gd
D7,20,1400,30,52,1877,3.9,814.6,28.7,1923,4.2,972.4,33.75,1.625,0.0325,17800,-0.0003,0.3,159878.22,2,Lf
B24,400,100,40,66,1618,7.72,684.63,26.16,1648,7.27,730.9,28.02,1.783,0.0068,136100,-0.00032,0.36,137014.72,3,Kh
H36,250,2400,37,80,1698,7.3,696.9,30.18,1764,7.01,802.6,36.8,1.62,0.00622,159800,-0.000394,0.4,146658.96,1,Bl
D2,20,400,30,52,1877,3.9,814.6,28.7,1923,4.2,972.4,33.75,1.625,0.0325,17800,-0.0003,0.3,159878.22,2,Lf
A36,150,600,50,70,1679,7.32,995.8,26.2,1707,7.03,775.1,33.3,1.73,0.00732,110630,-0.00017,0.4,141919.98,2,Lf
C20,100,1200,50,75,840,2.57,1336.8,165.66,866,2.44,1141.82,60.12,0.85,0.00106,135000,0.0000671,0.35,71999.24,1,Balling
D38,120,800,30,52,1877,3.9,814.6,28.7,1923,4.2,972.4,33.75,1.625,0.0325,17800,-0.0003,0.3,159878.22,1,Bl
C36,180,300,50,75,840,2.57,1336.8,165.66,866,2.44,1141.82,60.12,0.85,0.00106,135000,0.0000671,0.35,71999.24,0,Good
C23,130,50,50,75,840,2.57,1336.8,165.66,866,2.44,1141.82,60.12,0.85,0.00106,135000,0.0000671,0.35,71999.24,0,Good
D100,280,800,30,100,1877,3.9,814.6,28.7,1923,4.2,972.4,33.75,1.625,0.0325,17800,-0.0003,0.3,159878.22,3,Kh
B23,300,1200,40,66,1618,7.72,684.63,26.16,1648,7.27,730.9,28.02,1.783,0.0068,136100,-0.00032,0.36,137014.72,3,Kh
A53,150,200,50,70,1679,7.32,995.8,26.2,1707,7.03,775.1,33.3,1.73,0.00732,110630,-0.00017,0.4,141919.98,3,Kh
E8,65,1400,50,72,1522,7.93,631.06,24.12,1611,7.6,674.6,26.4,1.72,0.00809,16500,-0.00037,0.38,133938.54,0,Gd
B27,400,1000,40,66,1618,7.72,684.63,26.16,1648,7.27,730.9,28.02,1.783,0.0068,136100,-0.00032,0.36,137014.72,3,Kh
C19,100,800,50,75,840,2.57,1336.8,165.66,866,2.44,1141.82,60.12,0.85,0.00106,135000,0.0000671,0.35,71999.24,0,Good
H38,80,40,37,80,1698,7.3,696.9,30.18,1764,7.01,802.6,36.8,1.62,0.00622,159800,-0.000394,0.4,146658.96,3,Kh
D3,20,600,30,52,1877,3.9,814.6,28.7,1923,4.2,972.4,33.75,1.625,0.0325,17800,-0.0003,0.3,159878.22,2,Lf
H25,110,1400,37,80,1698,7.3,696.9,30.18,1764,7.01,802.6,36.8,1.62,0.00622,159800,-0.000394,0.4,146658.96,2,Lf
A33,125,900,50,70,1679,7.32,995.8,26.2,1707,7.03,775.1,33.3,1.73,0.00732,110630,-0.00017,0.4,141919.98,2,Lf
A57,200,100,50,70,1679,7.32,995.8,26.2,1707,7.03,775.1,33.3,1.73,0.00732,110630,-0.00017,0.4,141919.98,3,Kh
F13,250,1200,30,100,1778,7.23,742.6,27.22,1783,7,808.6,36.7,1.75,0.00644,12680,-0.00046,0.36,148238.62,1,Bl
H49,250,500,37,80,1698,7.3,696.9,30.18,1764,7.01,802.6,36.8,1.62,0.00622,159800,-0.000394,0.4,146658.96,3,Kh
C49,140,600,30,50,840,2.57,1336.8,165.66,866,2.44,1141.82,60.12,0.85,0.00106,135000,0.0000671,0.35,71999.24,3,Keyhole
E7,65,900,50,72,1522,7.93,631.06,24.12,1611,7.6,674.6,26.4,1.72,0.00809,16500,-0.00037,0.38,133938.54,0,Gd
A68,200,300,75,55,1679,7.32,995.8,26.2,1707,7.03,775.1,33.3,1.73,0.00732,110630,-0.00017,0.4,141919.98,3,Kh
B69,110,1000,46,60,1618,7.72,684.63,26.16,1648,7.27,730.9,28.02,1.783,0.0068,136100,-0.00032,0.36,137014.72,2,Lf
A35,150,400,50,70,1679,7.32,995.8,26.2,1707,7.03,775.1,33.3,1.73,0.00732,110630,-0.00017,0.4,141919.98,2,Lf
A28,100,800,50,70,1679,7.32,995.8,26.2,1707,7.03,775.1,33.3,1.73,0.00732,110630,-0.00017,0.4,141919.98,2,Lf
B11,200,1200,40,66,1618,7.72,684.63,26.16,1648,7.27,730.9,28.02,1.783,0.0068,136100,-0.00032,0.36,137014.72,0,Gd
D30,100,600,30,52,1877,3.9,814.6,28.7,1923,4.2,972.4,33.75,1.625,0.0325,17800,-0.0003,0.3,159878.22,2,Lf
A42,200,500,50,70,1679,7.32,995.8,26.2,1707,7.03,775.1,33.3,1.73,0.00732,110630,-0.00017,0.4,141919.98,2,Lf
F21,150,1600,30,100,1778,7.23,742.6,27.22,1783,7,808.6,36.7,1.75,0.00644,12680,-0.00046,0.36,148238.62,1,Bl
C30,160,300,50,75,840,2.57,1336.8,165.66,866,2.44,1141.82,60.12,0.85,0.00106,135000,0.0000671,0.35,71999.24,0,Good
D71,60,200,50,92,1877,3.9,814.6,28.7,1923,4.2,972.4,33.75,1.625,0.0325,17800,-0.0003,0.3,159878.22,0,Gd
B38,300,600,70,100,1618,7.72,684.63,26.16,1648,7.27,730.9,28.02,1.783,0.0068,136100,-0.00032,0.36,137014.72,0,Gd
F19,300,1400,30,100,1778,7.23,742.6,27.22,1783,7,808.6,36.7,1.75,0.00644,12680,-0.00046,0.36,148238.62,1,Bl
D17,60,800,30,52,1877,3.9,814.6,28.7,1923,4.2,972.4,33.75,1.625,0.0325,17800,-0.0003,0.3,159878.22,2,Lf
A16,75,100,50,70,1679,7.32,995.8,26.2,1707,7.03,775.1,33.3,1.73,0.00732,110630,-0.00017,0.4,141919.98,2,Lf
A56,175,100,50,70,1679,7.32,995.8,26.2,1707,7.03,775.1,33.3,1.73,0.00732,110630,-0.00017,0.4,141919.98,3,Kh
B61,220,800,46,60,1618,7.72,684.63,26.16,1648,7.27,730.9,28.02,1.783,0.0068,136100,-0.00032,0.36,137014.72,0,Gd
H41,100,250,37,80,1698,7.3,696.9,30.18,1764,7.01,802.6,36.8,1.62,0.00622,159800,-0.000394,0.4,146658.96,3,Kh
E21,95,900,50,72,1522,7.93,631.06,24.12,1611,7.6,674.6,26.4,1.72,0.00809,16500,-0.00037,0.38,133938.54,3,Kh
A27,100,700,50,70,1679,7.32,995.8,26.2,1707,7.03,775.1,33.3,1.73,0.00732,110630,-0.00017,0.4,141919.98,2,Lf
C38,180,1200,50,75,840,2.57,1336.8,165.66,866,2.44,1141.82,60.12,0.85,0.00106,135000,0.0000671,0.35,71999.24,0,Good
H33,240,1300,37,80,1698,7.3,696.9,30.18,1764,7.01,802.6,36.8,1.62,0.00622,159800,-0.000394,0.4,146658.96,1,Bl
G8,80,600,40,100,1555,7.27,699.2,28.7,1586,6.9,740.8,20.17,1.53,0.0076,142500,-0.000147,0.3,131860.04,0,Gd
A14,175,1000,50,70,1679,7.32,995.8,26.2,1707,7.03,775.1,33.3,1.73,0.00732,110630,-0.00017,0.4,141919.98,0,Gd
A29,100,900,50,70,1679,7.32,995.8,26.2,1707,7.03,775.1,33.3,1.73,0.00732,110630,-0.00017,0.4,141919.98,2,Lf
D72,80,200,50,92,1877,3.9,814.6,28.7,1923,4.2,972.4,33.75,1.625,0.0325,17800,-0.0003,0.3,159878.22,0,Gd
A71,300,400,75,55,1679,7.32,995.8,26.2,1707,7.03,775.1,33.3,1.73,0.00732,110630,-0.00017,0.4,141919.98,3,Kh
D58,180,600,30,52,1877,3.9,814.6,28.7,1923,4.2,972.4,33.75,1.625,0.0325,17800,-0.0003,0.3,159878.22,1,Bl
H40,100,150,37,80,1698,7.3,696.9,30.18,1764,7.01,802.6,36.8,1.62,0.00622,159800,-0.000394,0.4,146658.96,3,Kh
A74,300,900,75,55,1679,7.32,995.8,26.2,1707,7.03,775.1,33.3,1.73,0.00732,110630,-0.00017,0.4,141919.98,3,Kh
H45,175,300,37,80,1698,7.3,696.9,30.18,1764,7.01,802.6,36.8,1.62,0.00622,159800,-0.000394,0.4,146658.96,3,Kh
C37,180,800,50,75,840,2.57,1336.8,165.66,866,2.44,1141.82,60.12,0.85,0.00106,135000,0.0000671,0.35,71999.24,0,Good
C43,195,800,50,75,840,2.57,1336.8,165.66,866,2.44,1141.82,60.12,0.85,0.00106,135000,0.0000671,0.35,71999.24,0,Good
B77,225,2200,40,66,1618,7.72,684.63,26.16,1648,7.27,730.9,28.02,1.783,0.0068,136100,-0.00032,0.36,137014.72,3,Kh
D56,180,200,30,52,1877,3.9,814.6,28.7,1923,4.2,972.4,33.75,1.625,0.0325,17800,-0.0003,0.3,159878.22,3,Kh
E9,65,2400,50,72,1522,7.93,631.06,24.12,1611,7.6,674.6,26.4,1.72,0.00809,16500,-0.00037,0.38,133938.54,0,Gd
A37,150,800,50,70,1679,7.32,995.8,26.2,1707,7.03,775.1,33.3,1.73,0.00732,110630,-0.00017,0.4,141919.98,2,Lf
A18,75,400,50,70,1679,7.32,995.8,26.2,1707,7.03,775.1,33.3,1.73,0.00732,110630,-0.00017,0.4,141919.98,2,Lf
H3,115,800,37,80,1698,7.3,696.9,30.18,1764,7.01,802.6,36.8,1.62,0.00622,159800,-0.000394,0.4,146658.96,0,Gd
E3,40,1400,50,72,1522,7.93,631.06,24.12,1611,7.6,674.6,26.4,1.72,0.00809,16500,-0.00037,0.38,133938.54,1,Bl
B53,110,600,46,60,1618,7.72,684.63,26.16,1648,7.27,730.9,28.02,1.783,0.0068,136100,-0.00032,0.36,137014.72,0,Gd
B46,250,200,70,100,1618,7.72,684.63,26.16,1648,7.27,730.9,28.02,1.783,0.0068,136100,-0.00032,0.36,137014.72,3,Kh
D60,180,100,30,52,1877,3.9,814.6,28.7,1923,4.2,972.4,33.75,1.625,0.0325,17800,-0.0003,0.3,159878.22,1,Bl
A40,175,400,50,70,1679,7.32,995.8,26.2,1707,7.03,775.1,33.3,1.73,0.00732,110630,-0.00017,0.4,141919.98,2,Lf
B82,100,400,30,70,1618,7.72,684.63,26.16,1648,7.27,730.9,28.02,1.783,0.0068,136100,-0.00032,0.36,137014.72,2,Lf
C33,160,1900,50,75,840,2.57,1336.8,165.66,866,2.44,1141.82,60.12,0.85,0.00106,135000,0.0000671,0.35,71999.24,1,Balling
B63,275,400,46,60,1618,7.72,684.63,26.16,1648,7.27,730.9,28.02,1.783,0.0068,136100,-0.00032,0.36,137014.72,0,Gd
H23,87.5,600,37,80,1698,7.3,696.9,30.18,1764,7.01,802.6,36.8,1.62,0.00622,159800,-0.000394,0.4,146658.96,2,Lf
B59,220,400,46,60,1618,7.72,684.63,26.16,1648,7.27,730.9,28.02,1.783,0.0068,136100,-0.00032,0.36,137014.72,0,Gd
D101,370,1050,30,100,1877,3.9,814.6,28.7,1923,4.2,972.4,33.75,1.625,0.0325,17800,-0.0003,0.3,159878.22,3,Kh
B20,300,500,40,66,1618,7.72,684.63,26.16,1648,7.27,730.9,28.02,1.783,0.0068,136100,-0.00032,0.36,137014.72,3,Kh
B76,225,1500,40,66,1618,7.72,684.63,26.16,1648,7.27,730.9,28.02,1.783,0.0068,136100,-0.00032,0.36,137014.72,3,Kh
E24,95,2400,50,72,1522,7.93,631.06,24.12,1611,7.6,674.6,26.4,1.72,0.00809,16500,-0.00037,0.38,133938.54,3,Kh
F3,200,600,30,100,1778,7.23,742.6,27.22,1783,7,808.6,36.7,1.75,0.00644,12680,-0.00046,0.36,148238.62,0,Gd
D55,160,1400,30,52,1877,3.9,814.6,28.7,1923,4.2,972.4,33.75,1.625,0.0325,17800,-0.0003,0.3,159878.22,1,Bl
C21,100,1900,50,75,840,2.57,1336.8,165.66,866,2.44,1141.82,60.12,0.85,0.00106,135000,0.0000671,0.35,71999.24,1,Balling
C14,60,1200,50,75,840,2.57,1336.8,165.66,866,2.44,1141.82,60.12,0.85,0.00106,135000,0.0000671,0.35,71999.24,2,Lack of Fusion
G16,170,1000,40,100,1555,7.27,699.2,28.7,1586,6.9,740.8,20.17,1.53,0.0076,142500,-0.000147,0.3,131860.04,3,Kh
E14,75,900,50,72,1522,7.93,631.06,24.12,1611,7.6,674.6,26.4,1.72,0.00809,16500,-0.00037,0.38,133938.54,3,Kh
D10,40,600,30,52,1877,3.9,814.6,28.7,1923,4.2,972.4,33.75,1.625,0.0325,17800,-0.0003,0.3,159878.22,2,Lf
D35,120,200,30,52,1877,3.9,814.6,28.7,1923,4.2,972.4,33.75,1.625,0.0325,17800,-0.0003,0.3,159878.22,3,Kh
B54,110,800,46,60,1618,7.72,684.63,26.16,1648,7.27,730.9,28.02,1.783,0.0068,136100,-0.00032,0.36,137014.72,0,Gd
D37,120,600,30,52,1877,3.9,814.6,28.7,1923,4.2,972.4,33.75,1.625,0.0325,17800,-0.0003,0.3,159878.22,2,Lf
C13,60,800,50,75,840,2.57,1336.8,165.66,866,2.44,1141.82,60.12,0.85,0.00106,135000,0.0000671,0.35,71999.24,1,Balling
D15,60,200,30,52,1877,3.9,814.6,28.7,1923,4.2,972.4,33.75,1.625,0.0325,17800,-0.0003,0.3,159878.22,0,Gd
G25,220,1900,40,100,1555,7.27,699.2,28.7,1586,6.9,740.8,20.17,1.53,0.0076,142500,-0.000147,0.3,131860.04,1,Bl
B28,400,1200,40,66,1618,7.72,684.63,26.16,1648,7.27,730.9,28.02,1.783,0.0068,136100,-0.00032,0.36,137014.72,3,Kh
D34,100,1400,30,52,1877,3.9,814.6,28.7,1923,4.2,972.4,33.75,1.625,0.0325,17800,-0.0003,0.3,159878.22,1,Bl
D39,120,1000,30,52,1877,3.9,814.6,28.7,1923,4.2,972.4,33.75,1.625,0.0325,17800,-0.0003,0.3,159878.22,1,Bl
B19,300,300,40,66,1618,7.72,684.63,26.16,1648,7.27,730.9,28.02,1.783,0.0068,136100,-0.00032,0.36,137014.72,3,Kh
D57,180,400,30,52,1877,3.9,814.6,28.7,1923,4.2,972.4,33.75,1.625,0.0325,17800,-0.0003,0.3,159878.22,3,Kh
B64,275,600,46,60,1618,7.72,684.63,26.16,1648,7.27,730.9,28.02,1.783,0.0068,136100,-0.00032,0.36,137014.72,0,Gd
C31,160,800,50,75,840,2.57,1336.8,165.66,866,2.44,1141.82,60.12,0.85,0.00106,135000,0.0000671,0.35,71999.24,0,Good
D42,140,200,30,52,1877,3.9,814.6,28.7,1923,4.2,972.4,33.75,1.625,0.0325,17800,-0.0003,0.3,159878.22,3,Kh
D87,200,500,20,87,1877,3.9,814.6,28.7,1923,4.2,972.4,33.75,1.625,0.0325,17800,-0.0003,0.3,159878.22,0,Gd
D19,60,1200,30,52,1877,3.9,814.6,28.7,1923,4.2,972.4,33.75,1.625,0.0325,17800,-0.0003,0.3,159878.22,2,Lf
D43,140,400,30,52,1877,3.9,814.6,28.7,1923,4.2,972.4,33.75,1.625,0.0325,17800,-0.0003,0.3,159878.22,0,Gd
C12,60,300,50,75,840,2.57,1336.8,165.66,866,2.44,1141.82,60.12,0.85,0.00106,135000,0.0000671,0.35,71999.24,1,Balling
H5,185,850,37,80,1698,7.3,696.9,30.18,1764,7.01,802.6,36.8,1.62,0.00622,159800,-0.000394,0.4,146658.96,0,Gd
A47,175,700,50,70,1679,7.32,995.8,26.2,1707,7.03,775.1,33.3,1.73,0.00732,110630,-0.00017,0.4,141919.98,2,Lf
D1,20,200,30,52,1877,3.9,814.6,28.7,1923,4.2,972.4,33.75,1.625,0.0325,17800,-0.0003,0.3,159878.22,2,Lf
C48,240,800,30,50,840,2.57,1336.8,165.66,866,2.44,1141.82,60.12,0.85,0.00106,135000,0.0000671,0.35,71999.24,1,Balling
D70,40,200,50,92,1877,3.9,814.6,28.7,1923,4.2,972.4,33.75,1.625,0.0325,17800,-0.0003,0.3,159878.22,0,Gd
C39,180,1900,50,75,840,2.57,1336.8,165.66,866,2.44,1141.82,60.12,0.85,0.00106,135000,0.0000671,0.35,71999.24,1,Balling
D80,180,600,50,92,1877,3.9,814.6,28.7,1923,4.2,972.4,33.75,1.625,0.0325,17800,-0.0003,0.3,159878.22,0,Gd
A70,300,300,75,55,1679,7.32,995.8,26.2,1707,7.03,775.1,33.3,1.73,0.00732,110630,-0.00017,0.4,141919.98,3,Kh
B56,165,600,46,60,1618,7.72,684.63,26.16,1648,7.27,730.9,28.02,1.783,0.0068,136100,-0.00032,0.36,137014.72,0,Gd
D65,200,600,30,52,1877,3.9,814.6,28.7,1923,4.2,972.4,33.75,1.625,0.0325,17800,-0.0003,0.3,159878.22,1,Bl
D54,160,1200,30,52,1877,3.9,814.6,28.7,1923,4.2,972.4,33.75,1.625,0.0325,17800,-0.0003,0.3,159878.22,1,Bl
A17,75,300,50,70,1679,7.32,995.8,26.2,1707,7.03,775.1,33.3,1.73,0.00732,110630,-0.00017,0.4,141919.98,2,Lf
G11,130,800,40,100,1555,7.27,699.2,28.7,1586,6.9,740.8,20.17,1.53,0.0076,142500,-0.000147,0.3,131860.04,3,Kh
H48,230,250,37,80,1698,7.3,696.9,30.18,1764,7.01,802.6,36.8,1.62,0.00622,159800,-0.000394,0.4,146658.96,3,Kh
D20,60,1400,30,52,1877,3.9,814.6,28.7,1923,4.2,972.4,33.75,1.625,0.0325,17800,-0.0003,0.3,159878.22,1,Bl
D12,40,1000,30,52,1877,3.9,814.6,28.7,1923,4.2,972.4,33.75,1.625,0.0325,17800,-0.0003,0.3,159878.22,2,Lf
A21,75,700,50,70,1679,7.32,995.8,26.2,1707,7.03,775.1,33.3,1.73,0.00732,110630,-0.00017,0.4,141919.98,2,Lf
H7,235,980,37,80,1698,7.3,696.9,30.18,1764,7.01,802.6,36.8,1.62,0.00622,159800,-0.000394,0.4,146658.96,0,Gd
B48,300,400,70,100,1618,7.72,684.63,26.16,1648,7.27,730.9,28.02,1.783,0.0068,136100,-0.00032,0.36,137014.72,3,Kh
B26,400,800,40,66,1618,7.72,684.63,26.16,1648,7.27,730.9,28.02,1.783,0.0068,136100,-0.00032,0.36,137014.72,3,Kh
D89,200,700,20,87,1877,3.9,814.6,28.7,1923,4.2,972.4,33.75,1.625,0.0325,17800,-0.0003,0.3,159878.22,0,Gd
E20,95,400,50,72,1522,7.93,631.06,24.12,1611,7.6,674.6,26.4,1.72,0.00809,16500,-0.00037,0.38,133938.54,3,Kh
D29,100,400,30,52,1877,3.9,814.6,28.7,1923,4.2,972.4,33.75,1.625,0.0325,17800,-0.0003,0.3,159878.22,2,Lf
C35,180,50,50,75,840,2.57,1336.8,165.66,866,2.44,1141.82,60.12,0.85,0.00106,135000,0.0000671,0.35,71999.24,3,Keyhole
D91,200,900,20,87,1877,3.9,814.6,28.7,1923,4.2,972.4,33.75,1.625,0.0325,17800,-0.0003,0.3,159878.22,0,Gd
H14,65,150,37,80,1698,7.3,696.9,30.18,1764,7.01,802.6,36.8,1.62,0.00622,159800,-0.000394,0.4,146658.96,2,Lf
G23,220,1700,40,100,1555,7.27,699.2,28.7,1586,6.9,740.8,20.17,1.53,0.0076,142500,-0.000147,0.3,131860.04,1,Bl
C40,180,3000,50,75,840,2.57,1336.8,165.66,866,2.44,1141.82,60.12,0.85,0.00106,135000,0.0000671,0.35,71999.24,1,Balling
B34,200,1000,70,100,1618,7.72,684.63,26.16,1648,7.27,730.9,28.02,1.783,0.0068,136100,-0.00032,0.36,137014.72,0,Gd
H18,73.5,2400,37,80,1698,7.3,696.9,30.18,1764,7.01,802.6,36.8,1.62,0.00622,159800,-0.000394,0.4,146658.96,2,Lf
D25,80,1000,30,52,1877,3.9,814.6,28.7,1923,4.2,972.4,33.75,1.625,0.0325,17800,-0.0003,0.3,159878.22,1,Bl
D9,40,400,30,52,1877,3.9,814.6,28.7,1923,4.2,972.4,33.75,1.625,0.0325,17800,-0.0003,0.3,159878.22,2,Lf
E12,75,2400,50,72,1522,7.93,631.06,24.12,1611,7.6,674.6,26.4,1.72,0.00809,16500,-0.00037,0.38,133938.54,0,Gd
B37,250,800,70,100,1618,7.72,684.63,26.16,1648,7.27,730.9,28.02,1.783,0.0068,136100,-0.00032,0.36,137014.72,0,Gd
B14,200,300,40,66,1618,7.72,684.63,26.16,1648,7.27,730.9,28.02,1.783,0.0068,136100,-0.00032,0.36,137014.72,3,Kh
D81,180,800,50,92,1877,3.9,814.6,28.7,1923,4.2,972.4,33.75,1.625,0.0325,17800,-0.0003,0.3,159878.22,0,Gd
B68,55,1000,46,60,1618,7.72,684.63,26.16,1648,7.27,730.9,28.02,1.783,0.0068,136100,-0.00032,0.36,137014.72,1,Bl
B41,250,1200,70,100,1618,7.72,684.63,26.16,1648,7.27,730.9,28.02,1.783,0.0068,136100,-0.00032,0.36,137014.72,1,Bl
D5,20,1000,30,52,1877,3.9,814.6,28.7,1923,4.2,972.4,33.75,1.625,0.0325,17800,-0.0003,0.3,159878.22,2,Lf
H1,65,50,37,80,1698,7.3,696.9,30.18,1764,7.01,802.6,36.8,1.62,0.00622,159800,-0.000394,0.4,146658.96,0,Gd
B42,250,1400,70,100,1618,7.72,684.63,26.16,1648,7.27,730.9,28.02,1.783,0.0068,136100,-0.00032,0.36,137014.72,1,Bl
H19,73.5,2150,37,80,1698,7.3,696.9,30.18,1764,7.01,802.6,36.8,1.62,0.00622,159800,-0.000394,0.4,146658.96,2,Lf
B13,200,200,40,66,1618,7.72,684.63,26.16,1648,7.27,730.9,28.02,1.783,0.0068,136100,-0.00032,0.36,137014.72,3,Kh
A34,125,1000,50,70,1679,7.32,995.8,26.2,1707,7.03,775.1,33.3,1.73,0.00732,110630,-0.00017,0.4,141919.98,2,Lf
A48,175,800,50,70,1679,7.32,995.8,26.2,1707,7.03,775.1,33.3,1.73,0.00732,110630,-0.00017,0.4,141919.98,2,Lf
D6,20,1200,30,52,1877,3.9,814.6,28.7,1923,4.2,972.4,33.75,1.625,0.0325,17800,-0.0003,0.3,159878.22,2,Lf
B67,55,800,46,60,1618,7.72,684.63,26.16,1648,7.27,730.9,28.02,1.783,0.0068,136100,-0.00032,0.36,137014.72,2,Lf
F16,150,1400,30,100,1778,7.23,742.6,27.22,1783,7,808.6,36.7,1.75,0.00644,12680,-0.00046,0.36,148238.62,1,Bl
D64,200,400,30,52,1877,3.9,814.6,28.7,1923,4.2,972.4,33.75,1.625,0.0325,17800,-0.0003,0.3,159878.22,3,Kh
D44,140,600,30,52,1877,3.9,814.6,28.7,1923,4.2,972.4,33.75,1.625,0.0325,17800,-0.0003,0.3,159878.22,1,Bl
B12,200,100,40,66,1618,7.72,684.63,26.16,1648,7.27,730.9,28.02,1.783,0.0068,136100,-0.00032,0.36,137014.72,3,Kh
H17,55,1150,37,80,1698,7.3,696.9,30.18,1764,7.01,802.6,36.8,1.62,0.00622,159800,-0.000394,0.4,146658.96,2,Lf
H12,52,2150,37,80,1698,7.3,696.9,30.18,1764,7.01,802.6,36.8,1.62,0.00622,159800,-0.000394,0.4,146658.96,2,Lf
D99,215,580,30,100,1877,3.9,814.6,28.7,1923,4.2,972.4,33.75,1.625,0.0325,17800,-0.0003,0.3,159878.22,3,Kh
F6,100,800,30,100,1778,7.23,742.6,27.22,1783,7,808.6,36.7,1.75,0.00644,12680,-0.00046,0.36,148238.62,2,Lf
H15,65,250,37,80,1698,7.3,696.9,30.18,1764,7.01,802.6,36.8,1.62,0.00622,159800,-0.000394,0.4,146658.96,2,Lf
C50,300,600,30,50,840,2.57,1336.8,165.66,866,2.44,1141.82,60.12,0.85,0.00106,135000,0.0000671,0.35,71999.24,3,Keyhole
B70,150,1500,40,66,1618,7.72,684.63,26.16,1648,7.27,730.9,28.02,1.783,0.0068,136100,-0.00032,0.36,137014.72,0,Gd
D8,40,200,30,52,1877,3.9,814.6,28.7,1923,4.2,972.4,33.75,1.625,0.0325,17800,-0.0003,0.3,159878.22,2,Lf
H4,750,600,37,80,1698,7.3,696.9,30.18,1764,7.01,802.6,36.8,1.62,0.00622,159800,-0.000394,0.4,146658.96,0,Gd
B31,150,600,70,100,1618,7.72,684.63,26.16,1648,7.27,730.9,28.02,1.783,0.0068,136100,-0.00032,0.36,137014.72,0,Gd
H34,240,1800,37,80,1698,7.3,696.9,30.18,1764,7.01,802.6,36.8,1.62,0.00622,159800,-0.000394,0.4,146658.96,1,Bl
G7,80,500,40,100,1555,7.27,699.2,28.7,1586,6.9,740.8,20.17,1.53,0.0076,142500,-0.000147,0.3,131860.04,3,Kh
H35,250,2150,37,80,1698,7.3,696.9,30.18,1764,7.01,802.6,36.8,1.62,0.00622,159800,-0.000394,0.4,146658.96,1,Bl
D84,180,2000,50,92,1877,3.9,814.6,28.7,1923,4.2,972.4,33.75,1.625,0.0325,17800,-0.0003,0.3,159878.22,0,Gd
F7,200,800,30,100,1778,7.23,742.6,27.22,1783,7,808.6,36.7,1.75,0.00644,12680,-0.00046,0.36,148238.62,0,Gd
G26,220,2000,40,100,1555,7.27,699.2,28.7,1586,6.9,740.8,20.17,1.53,0.0076,142500,-0.000147,0.3,131860.04,1,Bl
D45,140,800,30,52,1877,3.9,814.6,28.7,1923,4.2,972.4,33.75,1.625,0.0325,17800,-0.0003,0.3,159878.22,1,Bl
E4,40,1900,50,72,1522,7.93,631.06,24.12,1611,7.6,674.6,26.4,1.72,0.00809,16500,-0.00037,0.38,133938.54,1,Bl
G6,80,400,40,100,1555,7.27,699.2,28.7,1586,6.9,740.8,20.17,1.53,0.0076,142500,-0.000147,0.3,131860.04,3,Kh
D96,400,400,20,87,1877,3.9,814.6,28.7,1923,4.2,972.4,33.75,1.625,0.0325,17800,-0.0003,0.3,159878.22,3,Kh
G5,50,500,40,100,1555,7.27,699.2,28.7,1586,6.9,740.8,20.17,1.53,0.0076,142500,-0.000147,0.3,131860.04,2,Lf
B74,75,2200,40,66,1618,7.72,684.63,26.16,1648,7.27,730.9,28.02,1.783,0.0068,136100,-0.00032,0.36,137014.72,2,Lf
A49,125,200,50,70,1679,7.32,995.8,26.2,1707,7.03,775.1,33.3,1.73,0.00732,110630,-0.00017,0.4,141919.98,3,Kh
A22,75,800,50,70,1679,7.32,995.8,26.2,1707,7.03,775.1,33.3,1.73,0.00732,110630,-0.00017,0.4,141919.98,2,Lf
F18,250,1400,30,100,1778,7.23,742.6,27.22,1783,7,808.6,36.7,1.75,0.00644,12680,-0.00046,0.36,148238.62,1,Bl
D47,140,1200,30,52,1877,3.9,814.6,28.7,1923,4.2,972.4,33.75,1.625,0.0325,17800,-0.0003,0.3,159878.22,1,Bl
E6,55,400,50,72,1522,7.93,631.06,24.12,1611,7.6,674.6,26.4,1.72,0.00809,16500,-0.00037,0.38,133938.54,0,Gd
B57,165,800,46,60,1618,7.72,684.63,26.16,1648,7.27,730.9,28.02,1.783,0.0068,136100,-0.00032,0.36,137014.72,0,Gd
D41,120,1400,30,52,1877,3.9,814.6,28.7,1923,4.2,972.4,33.75,1.625,0.0325,17800,-0.0003,0.3,159878.22,1,Bl
H24,105,900,37,80,1698,7.3,696.9,30.18,1764,7.01,802.6,36.8,1.62,0.00622,159800,-0.000394,0.4,146658.96,2,Lf
G13,130,1000,40,100,1555,7.27,699.2,28.7,1586,6.9,740.8,20.17,1.53,0.0076,142500,-0.000147,0.3,131860.04,0,Gd
F26,150,2000,30,100,1778,7.23,742.6,27.22,1783,7,808.6,36.7,1.75,0.00644,12680,-0.00046,0.36,148238.62,2,Lf
C11,60,50,50,75,840,2.57,1336.8,165.66,866,2.44,1141.82,60.12,0.85,0.00106,135000,0.0000671,0.35,71999.24,0,Good
B62,275,1000,46,60,1618,7.72,684.63,26.16,1648,7.27,730.9,28.02,1.783,0.0068,136100,-0.00032,0.36,137014.72,0,Gd
C28,130,3000,50,75,840,2.57,1336.8,165.66,866,2.44,1141.82,60.12,0.85,0.00106,135000,0.0000671,0.35,71999.24,2,Lack of Fusion
F25,125,2000,30,100,1778,7.23,742.6,27.22,1783,7,808.6,36.7,1.75,0.00644,12680,-0.00046,0.36,148238.62,2,Lf
C45,195,1900,50,75,840,2.57,1336.8,165.66,866,2.44,1141.82,60.12,0.85,0.00106,135000,0.0000671,0.35,71999.24,1,Balling
G10,80,800,40,100,1555,7.27,699.2,28.7,1586,6.9,740.8,20.17,1.53,0.0076,142500,-0.000147,0.3,131860.04,0,Gd
D95,200,400,20,87,1877,3.9,814.6,28.7,1923,4.2,972.4,33.75,1.625,0.0325,17800,-0.0003,0.3,159878.22,3,Kh
C22,100,3000,50,75,840,2.57,1336.8,165.66,866,2.44,1141.82,60.12,0.85,0.00106,135000,0.0000671,0.35,71999.24,2,Lack of Fusion
E17,85,1400,50,72,1522,7.93,631.06,24.12,1611,7.6,674.6,26.4,1.72,0.00809,16500,-0.00037,0.38,133938.54,3,Kh
D26,80,1200,30,52,1877,3.9,814.6,28.7,1923,4.2,972.4,33.75,1.625,0.0325,17800,-0.0003,0.3,159878.22,1,Bl
F1,100,600,30,100,1778,7.23,742.6,27.22,1783,7,808.6,36.7,1.75,0.00644,12680,-0.00046,0.36,148238.62,0,Gd
B81,100,300,30,70,1618,7.72,684.63,26.16,1648,7.27,730.9,28.02,1.783,0.0068,136100,-0.00032,0.36,137014.72,2,Lf
D16,60,400,30,52,1877,3.9,814.6,28.7,1923,4.2,972.4,33.75,1.625,0.0325,17800,-0.0003,0.3,159878.22,2,Lf
D61,180,1200,30,52,1877,3.9,814.6,28.7,1923,4.2,972.4,33.75,1.625,0.0325,17800,-0.0003,0.3,159878.22,1,Bl
D59,180,800,30,52,1877,3.9,814.6,28.7,1923,4.2,972.4,33.75,1.625,0.0325,17800,-0.0003,0.3,159878.22,1,Bl
C53,350,1400,30,50,840,2.57,1336.8,165.66,866,2.44,1141.82,60.12,0.85,0.00106,135000,0.0000671,0.35,71999.24,2,Lack of Fusion
A13,125,300,50,70,1679,7.32,995.8,26.2,1707,7.03,775.1,33.3,1.73,0.00732,110630,-0.00017,0.4,141919.98,0,Gd
D94,200,300,20,87,1877,3.9,814.6,28.7,1923,4.2,972.4,33.75,1.625,0.0325,17800,-0.0003,0.3,159878.22,3,Kh
D66,200,800,30,52,1877,3.9,814.6,28.7,1923,4.2,972.4,33.75,1.625,0.0325,17800,-0.0003,0.3,159878.22,1,Bl
B60,220,600,46,60,1618,7.72,684.63,26.16,1648,7.27,730.9,28.02,1.783,0.0068,136100,-0.00032,0.36,137014.72,0,Gd
B65,275,800,46,60,1618,7.72,684.63,26.16,1648,7.27,730.9,28.02,1.783,0.0068,136100,-0.00032,0.36,137014.72,0,Gd
D86,100,400,20,87,1877,3.9,814.6,28.7,1923,4.2,972.4,33.75,1.625,0.0325,17800,-0.0003,0.3,159878.22,0,Gd
H20,78.5,1800,37,80,1698,7.3,696.9,30.18,1764,7.01,802.6,36.8,1.62,0.00622,159800,-0.000394,0.4,146658.96,2,Lf
F15,350,1200,30,100,1778,7.23,742.6,27.22,1783,7,808.6,36.7,1.75,0.00644,12680,-0.00046,0.36,148238.62,3,Kh
B72,75,800,40,66,1618,7.72,684.63,26.16,1648,7.27,730.9,28.02,1.783,0.0068,136100,-0.00032,0.36,137014.72,2,Lf
H44,165,800,37,80,1698,7.3,696.9,30.18,1764,7.01,802.6,36.8,1.62,0.00622,159800,-0.000394,0.4,146658.96,3,Kh
B52,110,400,46,60,1618,7.72,684.63,26.16,1648,7.27,730.9,28.02,1.783,0.0068,136100,-0.00032,0.36,137014.72,0,Gd
G20,170,1500,40,100,1555,7.27,699.2,28.7,1586,6.9,740.8,20.17,1.53,0.0076,142500,-0.000147,0.3,131860.04,1,Bl
B78,300,1500,40,66,1618,7.72,684.63,26.16,1648,7.27,730.9,28.02,1.783,0.0068,136100,-0.00032,0.36,137014.72,3,Kh
G14,130,1100,40,100,1555,7.27,699.2,28.7,1586,6.9,740.8,20.17,1.53,0.0076,142500,-0.000147,0.3,131860.04,0,Gd
A55,175,200,50,70,1679,7.32,995.8,26.2,1707,7.03,775.1,33.3,1.73,0.00732,110630,-0.00017,0.4,141919.98,3,Kh
C27,130,1900,50,75,840,2.57,1336.8,165.66,866,2.44,1141.82,60.12,0.85,0.00106,135000,0.0000671,0.35,71999.24,1,Balling
A76,400,600,75,55,1679,7.32,995.8,26.2,1707,7.03,775.1,33.3,1.73,0.00732,110630,-0.00017,0.4,141919.98,3,Kh
B30,150,400,70,100,1618,7.72,684.63,26.16,1648,7.27,730.9,28.02,1.783,0.0068,136100,-0.00032,0.36,137014.72,0,Gd
E1,35,400,50,72,1522,7.93,631.06,24.12,1611,7.6,674.6,26.4,1.72,0.00809,16500,-0.00037,0.38,133938.54,1,Bl
D48,140,1400,30,52,1877,3.9,814.6,28.7,1923,4.2,972.4,33.75,1.625,0.0325,17800,-0.0003,0.3,159878.22,1,Bl
D21,80,200,30,52,1877,3.9,814.6,28.7,1923,4.2,972.4,33.75,1.625,0.0325,17800,-0.0003,0.3,159878.22,0,Gd
A23,75,900,50,70,1679,7.32,995.8,26.2,1707,7.03,775.1,33.3,1.73,0.00732,110630,-0.00017,0.4,141919.98,2,Lf
A46,200,1000,50,70,1679,7.32,995.8,26.2,1707,7.03,775.1,33.3,1.73,0.00732,110630,-0.00017,0.4,141919.98,2,Lf
A39,150,1000,50,70,1679,7.32,995.8,26.2,1707,7.03,775.1,33.3,1.73,0.00732,110630,-0.00017,0.4,141919.98,2,Lf
D32,100,1000,30,52,1877,3.9,814.6,28.7,1923,4.2,972.4,33.75,1.625,0.0325,17800,-0.0003,0.3,159878.22,1,Bl
D4,20,800,30,52,1877,3.9,814.6,28.7,1923,4.2,972.4,33.75,1.625,0.0325,17800,-0.0003,0.3,159878.22,2,Lf
H16,65,400,37,80,1698,7.3,696.9,30.18,1764,7.01,802.6,36.8,1.62,0.00622,159800,-0.000394,0.4,146658.96,2,Lf
F20,125,1600,30,100,1778,7.23,742.6,27.22,1783,7,808.6,36.7,1.75,0.00644,12680,-0.00046,0.36,148238.62,2,Lf
D83,180,1500,50,92,1877,3.9,814.6,28.7,1923,4.2,972.4,33.75,1.625,0.0325,17800,-0.0003,0.3,159878.22,0,Gd
B40,100,1000,70,100,1618,7.72,684.63,26.16,1648,7.27,730.9,28.02,1.783,0.0068,136100,-0.00032,0.36,137014.72,2,Lf
A62,400,1000,75,55,1679,7.32,995.8,26.2,1707,7.03,775.1,33.3,1.73,0.00732,110630,-0.00017,0.4,141919.98,1,Bl
D102,280,1600,30,100,1877,3.9,814.6,28.7,1923,4.2,972.4,33.75,1.625,0.0325,17800,-0.0003,0.3,159878.22,1,Bl
C34,160,3000,50,75,840,2.57,1336.8,165.66,866,2.44,1141.82,60.12,0.85,0.00106,135000,0.0000671,0.35,71999.24,1,Balling
C18,100,300,50,75,840,2.57,1336.8,165.66,866,2.44,1141.82,60.12,0.85,0.00106,135000,0.0000671,0.35,71999.24,0,Good
D40,120,1200,30,52,1877,3.9,814.6,28.7,1923,4.2,972.4,33.75,1.625,0.0325,17800,-0.0003,0.3,159878.22,1,Bl
A52,150,100,50,70,1679,7.32,995.8,26.2,1707,7.03,775.1,33.3,1.73,0.00732,110630,-0.00017,0.4,141919.98,3,Kh
H8,50,50,37,80,1698,7.3,696.9,30.18,1764,7.01,802.6,36.8,1.62,0.00622,159800,-0.000394,0.4,146658.96,2,Lf
D68,200,1200,30,52,1877,3.9,814.6,28.7,1923,4.2,972.4,33.75,1.625,0.0325,17800,-0.0003,0.3,159878.22,1,Bl
F17,200,1400,30,100,1778,7.23,742.6,27.22,1783,7,808.6,36.7,1.75,0.00644,12680,-0.00046,0.36,148238.62,1,Bl
E13,75,400,50,72,1522,7.93,631.06,24.12,1611,7.6,674.6,26.4,1.72,0.00809,16500,-0.00037,0.38,133938.54,3,Kh
H29,175,1300,37,80,1698,7.3,696.9,30.18,1764,7.01,802.6,36.8,1.62,0.00622,159800,-0.000394,0.4,146658.96,1,Bl
A15,175,900,50,70,1679,7.32,995.8,26.2,1707,7.03,775.1,33.3,1.73,0.00732,110630,-0.00017,0.4,141919.98,0,Gd
E15,85,400,50,72,1522,7.93,631.06,24.12,1611,7.6,674.6,26.4,1.72,0.00809,16500,-0.00037,0.38,133938.54,3,Kh
C17,100,50,50,75,840,2.57,1336.8,165.66,866,2.44,1141.82,60.12,0.85,0.00106,135000,0.0000671,0.35,71999.24,0,Good
B45,370,1400,70,100,1618,7.72,684.63,26.16,1648,7.27,730.9,28.02,1.783,0.0068,136100,-0.00032,0.36,137014.72,1,Bl
D88,200,600,20,87,1877,3.9,814.6,28.7,1923,4.2,972.4,33.75,1.625,0.0325,17800,-0.0003,0.3,159878.22,0,Gd
H39,100,40,37,80,1698,7.3,696.9,30.18,1764,7.01,802.6,36.8,1.62,0.00622,159800,-0.000394,0.4,146658.96,3,Kh
D75,180,100,50,92,1877,3.9,814.6,28.7,1923,4.2,972.4,33.75,1.625,0.0325,17800,-0.0003,0.3,159878.22,0,Gd
D33,100,1200,30,52,1877,3.9,814.6,28.7,1923,4.2,972.4,33.75,1.625,0.0325,17800,-0.0003,0.3,159878.22,1,Bl
B43,300,1400,70,100,1618,7.72,684.63,26.16,1648,7.27,730.9,28.02,1.783,0.0068,136100,-0.00032,0.36,137014.72,1,Bl
G1,50,100,40,100,1555,7.27,699.2,28.7,1586,6.9,740.8,20.17,1.53,0.0076,142500,-0.000147,0.3,131860.04,2,Lf
D77,180,300,50,92,1877,3.9,814.6,28.7,1923,4.2,972.4,33.75,1.625,0.0325,17800,-0.0003,0.3,159878.22,0,Gd
A72,300,600,75,55,1679,7.32,995.8,26.2,1707,7.03,775.1,33.3,1.73,0.00732,110630,-0.00017,0.4,141919.98,3,Kh
A58,100,300,75,55,1679,7.32,995.8,26.2,1707,7.03,775.1,33.3,1.73,0.00732,110630,-0.00017,0.4,141919.98,0,Gd
A43,200,600,50,70,1679,7.32,995.8,26.2,1707,7.03,775.1,33.3,1.73,0.00732,110630,-0.00017,0.4,141919.98,2,Lf
F2,150,600,30,100,1778,7.23,742.6,27.22,1783,7,808.6,36.7,1.75,0.00644,12680,-0.00046,0.36,148238.62,0,Gd
D62,180,1400,30,52,1877,3.9,814.6,28.7,1923,4.2,972.4,33.75,1.625,0.0325,17800,-0.0003,0.3,159878.22,1,Bl
C15,60,1900,50,75,840,2.57,1336.8,165.66,866,2.44,1141.82,60.12,0.85,0.00106,135000,0.0000671,0.35,71999.24,2,Lack of Fusion
A38,150,900,50,70,1679,7.32,995.8,26.2,1707,7.03,775.1,33.3,1.73,0.00732,110630,-0.00017,0.4,141919.98,2,Lf
H10,50,250,37,80,1698,7.3,696.9,30.18,1764,7.01,802.6,36.8,1.62,0.00622,159800,-0.000394,0.4,146658.96,2,Lf
D92,200,100,20,87,1877,3.9,814.6,28.7,1923,4.2,972.4,33.75,1.625,0.0325,17800,-0.0003,0.3,159878.22,3,Kh
E19,85,2400,50,72,1522,7.93,631.06,24.12,1611,7.6,674.6,26.4,1.72,0.00809,16500,-0.00037,0.38,133938.54,3,Kh
F23,250,1600,30,100,1778,7.23,742.6,27.22,1783,7,808.6,36.7,1.75,0.00644,12680,-0.00046,0.36,148238.62,1,Bl
D24,80,800,30,52,1877,3.9,814.6,28.7,1923,4.2,972.4,33.75,1.625,0.0325,17800,-0.0003,0.3,159878.22,2,Lf
H37,80,150,37,80,1698,7.3,696.9,30.18,1764,7.01,802.6,36.8,1.62,0.00622,159800,-0.000394,0.4,146658.96,3,Kh
B83,100,500,30,70,1618,7.72,684.63,26.16,1648,7.27,730.9,28.02,1.783,0.0068,136100,-0.00032,0.36,137014.72,2,Lf
A73,300,700,75,55,1679,7.32,995.8,26.2,1707,7.03,775.1,33.3,1.73,0.00732,110630,-0.00017,0.4,141919.98,3,Kh
B80,400,1500,40,66,1618,7.72,684.63,26.16,1648,7.27,730.9,28.02,1.783,0.0068,136100,-0.00032,0.36,137014.72,3,Kh
B73,75,1500,40,66,1618,7.72,684.63,26.16,1648,7.27,730.9,28.02,1.783,0.0068,136100,-0.00032,0.36,137014.72,2,Lf
A19,75,500,50,70,1679,7.32,995.8,26.2,1707,7.03,775.1,33.3,1.73,0.00732,110630,-0.00017,0.4,141919.98,2,Lf
A75,400,400,75,55,1679,7.32,995.8,26.2,1707,7.03,775.1,33.3,1.73,0.00732,110630,-0.00017,0.4,141919.98,3,Kh
G9,80,700,40,100,1555,7.27,699.2,28.7,1586,6.9,740.8,20.17,1.53,0.0076,142500,-0.000147,0.3,131860.04,0,Gd
A25,100,400,50,70,1679,7.32,995.8,26.2,1707,7.03,775.1,33.3,1.73,0.00732,110630,-0.00017,0.4,141919.98,2,Lf
D18,60,1000,30,52,1877,3.9,814.6,28.7,1923,4.2,972.4,33.75,1.625,0.0325,17800,-0.0003,0.3,159878.22,2,Lf
A51,150,300,50,70,1679,7.32,995.8,26.2,1707,7.03,775.1,33.3,1.73,0.00732,110630,-0.00017,0.4,141919.98,3,Kh
C26,130,1200,50,75,840,2.57,1336.8,165.66,866,2.44,1141.82,60.12,0.85,0.00106,135000,0.0000671,0.35,71999.24,0,Good
H21,77.5,1400,37,80,1698,7.3,696.9,30.18,1764,7.01,802.6,36.8,1.62,0.00622,159800,-0.000394,0.4,146658.96,2,Lf
D78,180,400,50,92,1877,3.9,814.6,28.7,1923,4.2,972.4,33.75,1.625,0.0325,17800,-0.0003,0.3,159878.22,0,Gd
F14,300,1200,30,100,1778,7.23,742.6,27.22,1783,7,808.6,36.7,1.75,0.00644,12680,-0.00046,0.36,148238.62,1,Bl
H43,140,200,37,80,1698,7.3,696.9,30.18,1764,7.01,802.6,36.8,1.62,0.00622,159800,-0.000394,0.4,146658.96,3,Kh
D98,115,800,30,100,1877,3.9,814.6,28.7,1923,4.2,972.4,33.75,1.625,0.0325,17800,-0.0003,0.3,159878.22,3,Kh
D69,200,1400,30,52,1877,3.9,814.6,28.7,1923,4.2,972.4,33.75,1.625,0.0325,17800,-0.0003,0.3,159878.22,1,Bl
D74,160,200,50,92,1877,3.9,814.6,28.7,1923,4.2,972.4,33.75,1.625,0.0325,17800,-0.0003,0.3,159878.22,0,Gd
G4,50,400,40,100,1555,7.27,699.2,28.7,1586,6.9,740.8,20.17,1.53,0.0076,142500,-0.000147,0.3,131860.04,2,Lf
C24,130,300,50,75,840,2.57,1336.8,165.66,866,2.44,1141.82,60.12,0.85,0.00106,135000,0.0000671,0.35,71999.24,0,Good
E10,75,1400,50,72,1522,7.93,631.06,24.12,1611,7.6,674.6,26.4,1.72,0.00809,16500,-0.00037,0.38,133938.54,0,Gd
C51,225,600,30,50,840,2.57,1336.8,165.66,866,2.44,1141.82,60.12,0.85,0.00106,135000,0.0000671,0.35,71999.24,2,Lack of Fusion
C25,130,800,50,75,840,2.57,1336.8,165.66,866,2.44,1141.82,60.12,0.85,0.00106,135000,0.0000671,0.35,71999.24,0,Good
G12,130,900,40,100,1555,7.27,699.2,28.7,1586,6.9,740.8,20.17,1.53,0.0076,142500,-0.000147,0.3,131860.04,3,Kh
F4,250,600,30,100,1778,7.23,742.6,27.22,1783,7,808.6,36.7,1.75,0.00644,12680,-0.00046,0.36,148238.62,3,Kh
D63,200,200,30,52,1877,3.9,814.6,28.7,1923,4.2,972.4,33.75,1.625,0.0325,17800,-0.0003,0.3,159878.22,1,Bl
D23,80,600,30,52,1877,3.9,814.6,28.7,1923,4.2,972.4,33.75,1.625,0.0325,17800,-0.0003,0.3,159878.22,2,Lf
A54,175,300,50,70,1679,7.32,995.8,26.2,1707,7.03,775.1,33.3,1.73,0.00732,110630,-0.00017,0.4,141919.98,3,Kh
D79,180,500,50,92,1877,3.9,814.6,28.7,1923,4.2,972.4,33.75,1.625,0.0325,17800,-0.0003,0.3,159878.22,0,Gd
D52,160,800,30,52,1877,3.9,814.6,28.7,1923,4.2,972.4,33.75,1.625,0.0325,17800,-0.0003,0.3,159878.22,1,Bl
G18,170,1200,40,100,1555,7.27,699.2,28.7,1586,6.9,740.8,20.17,1.53,0.0076,142500,-0.000147,0.3,131860.04,3,Kh
E18,85,1900,50,72,1522,7.93,631.06,24.12,1611,7.6,674.6,26.4,1.72,0.00809,16500,-0.00037,0.38,133938.54,3,Kh
B50,370,800,70,100,1618,7.72,684.63,26.16,1648,7.27,730.9,28.02,1.783,0.0068,136100,-0.00032,0.36,137014.72,3,Kh
A64,400,2000,75,55,1679,7.32,995.8,26.2,1707,7.03,775.1,33.3,1.73,0.00732,110630,-0.00017,0.4,141919.98,1,Bl
A12,100,100,50,70,1679,7.32,995.8,26.2,1707,7.03,775.1,33.3,1.73,0.00732,110630,-0.00017,0.4,141919.98,0,Gd
A60,300,1500,75,55,1679,7.32,995.8,26.2,1707,7.03,775.1,33.3,1.73,0.00732,110630,-0.00017,0.4,141919.98,1,Bl
B25,400,500,40,66,1618,7.72,684.63,26.16,1648,7.27,730.9,28.02,1.783,0.0068,136100,-0.00032,0.36,137014.72,3,Kh
D67,200,1000,30,52,1877,3.9,814.6,28.7,1923,4.2,972.4,33.75,1.625,0.0325,17800,-0.0003,0.3,159878.22,1,Bl
A45,200,900,50,70,1679,7.32,995.8,26.2,1707,7.03,775.1,33.3,1.73,0.00732,110630,-0.00017,0.4,141919.98,2,Lf
E22,95,1400,50,72,1522,7.93,631.06,24.12,1611,7.6,674.6,26.4,1.72,0.00809,16500,-0.00037,0.38,133938.54,3,Kh
B36,250,600,70,100,1618,7.72,684.63,26.16,1648,7.27,730.9,28.02,1.783,0.0068,136100,-0.00032,0.36,137014.72,0,Gd
H22,80.5,1050,37,80,1698,7.3,696.9,30.18,1764,7.01,802.6,36.8,1.62,0.00622,159800,-0.000394,0.4,146658.96,2,Lf
A63,400,800,75,55,1679,7.32,995.8,26.2,1707,7.03,775.1,33.3,1.73,0.00732,110630,-0.00017,0.4,141919.98,1,Bl
H28,145,1800,37,80,1698,7.3,696.9,30.18,1764,7.01,802.6,36.8,1.62,0.00622,159800,-0.000394,0.4,146658.96,1,Bl
E23,95,1900,50,72,1522,7.93,631.06,24.12,1611,7.6,674.6,26.4,1.72,0.00809,16500,-0.00037,0.38,133938.54,3,Kh
D103,280,2200,30,100,1877,3.9,814.6,28.7,1923,4.2,972.4,33.75,1.625,0.0325,17800,-0.0003,0.3,159878.22,1,Bl
A24,75,1000,50,70,1679,7.32,995.8,26.2,1707,7.03,775.1,33.3,1.73,0.00732,110630,-0.00017,0.4,141919.98,2,Lf
G24,220,1800,40,100,1555,7.27,699.2,28.7,1586,6.9,740.8,20.17,1.53,0.0076,142500,-0.000147,0.3,131860.04,1,Bl
B33,200,600,70,100,1618,7.72,684.63,26.16,1648,7.27,730.9,28.02,1.783,0.0068,136100,-0.00032,0.36,137014.72,0,Gd
F8,300,800,30,100,1778,7.23,742.6,27.22,1783,7,808.6,36.7,1.75,0.00644,12680,-0.00046,0.36,148238.62,3,Kh
D28,100,200,30,52,1877,3.9,814.6,28.7,1923,4.2,972.4,33.75,1.625,0.0325,17800,-0.0003,0.3,159878.22,0,Gd
H11,52,100,37,80,1698,7.3,696.9,30.18,1764,7.01,802.6,36.8,1.62,0.00622,159800,-0.000394,0.4,146658.96,2,Lf
C54,140,600,30,50,840,2.57,1336.8,165.66,866,2.44,1141.82,60.12,0.85,0.00106,135000,0.0000671,0.35,71999.24,2,Lack of Fusion
B79,300,2200,40,66,1618,7.72,684.63,26.16,1648,7.27,730.9,28.02,1.783,0.0068,136100,-0.00032,0.36,137014.72,3,Kh
G15,130,1200,40,100,1555,7.27,699.2,28.7,1586,6.9,740.8,20.17,1.53,0.0076,142500,-0.000147,0.3,131860.04,0,Gd
C44,195,1200,50,75,840,2.57,1336.8,165.66,866,2.44,1141.82,60.12,0.85,0.00106,135000,0.0000671,0.35,71999.24,0,Good
H2,82,250,37,80,1698,7.3,696.9,30.18,1764,7.01,802.6,36.8,1.62,0.00622,159800,-0.000394,0.4,146658.96,0,Gd
E2,40,900,50,72,1522,7.93,631.06,24.12,1611,7.6,674.6,26.4,1.72,0.00809,16500,-0.00037,0.38,133938.54,1,Bl
A65,100,250,75,55,1679,7.32,995.8,26.2,1707,7.03,775.1,33.3,1.73,0.00732,110630,-0.00017,0.4,141919.98,3,Kh
H46,200,500,37,80,1698,7.3,696.9,30.18,1764,7.01,802.6,36.8,1.62,0.00622,159800,-0.000394,0.4,146658.96,3,Kh
A61,400,1200,75,55,1679,7.32,995.8,26.2,1707,7.03,775.1,33.3,1.73,0.00732,110630,-0.00017,0.4,141919.98,1,Bl
D36,120,400,30,52,1877,3.9,814.6,28.7,1923,4.2,972.4,33.75,1.625,0.0325,17800,-0.0003,0.3,159878.22,0,Gd
D51,160,600,30,52,1877,3.9,814.6,28.7,1923,4.2,972.4,33.75,1.625,0.0325,17800,-0.0003,0.3,159878.22,1,Bl
C58,140,1100,30,50,840,2.57,1336.8,165.66,866,2.44,1141.82,60.12,0.85,0.00106,135000,0.0000671,0.35,71999.24,2,Lack of Fusion
D49,160,200,30,52,1877,3.9,814.6,28.7,1923,4.2,972.4,33.75,1.625,0.0325,17800,-0.0003,0.3,159878.22,3,Kh
D31,100,800,30,52,1877,3.9,814.6,28.7,1923,4.2,972.4,33.75,1.625,0.0325,17800,-0.0003,0.3,159878.22,1,Bl
A69,200,400,75,55,1679,7.32,995.8,26.2,1707,7.03,775.1,33.3,1.73,0.00732,110630,-0.00017,0.4,141919.98,3,Kh
A59,100,500,75,55,1679,7.32,995.8,26.2,1707,7.03,775.1,33.3,1.73,0.00732,110630,-0.00017,0.4,141919.98,2,Lf
H27,145,1400,37,80,1698,7.3,696.9,30.18,1764,7.01,802.6,36.8,1.62,0.00622,159800,-0.000394,0.4,146658.96,2,Lf
D97,115,580,30,100,1877,3.9,814.6,28.7,1923,4.2,972.4,33.75,1.625,0.0325,17800,-0.0003,0.3,159878.22,3,Kh
E11,75,1900,50,72,1522,7.93,631.06,24.12,1611,7.6,674.6,26.4,1.72,0.00809,16500,-0.00037,0.38,133938.54,0,Gd
A32,125,800,50,70,1679,7.32,995.8,26.2,1707,7.03,775.1,33.3,1.73,0.00732,110630,-0.00017,0.4,141919.98,2,Lf
G22,220,1600,40,100,1555,7.27,699.2,28.7,1586,6.9,740.8,20.17,1.53,0.0076,142500,-0.000147,0.3,131860.04,1,Bl
D22,80,400,30,52,1877,3.9,814.6,28.7,1923,4.2,972.4,33.75,1.625,0.0325,17800,-0.0003,0.3,159878.22,2,Lf
F11,150,1200,30,100,1778,7.23,742.6,27.22,1783,7,808.6,36.7,1.75,0.00644,12680,-0.00046,0.36,148238.62,0,Gd
D53,160,1000,30,52,1877,3.9,814.6,28.7,1923,4.2,972.4,33.75,1.625,0.0325,17800,-0.0003,0.3,159878.22,1,Bl
C29,160,50,50,75,840,2.57,1336.8,165.66,866,2.44,1141.82,60.12,0.85,0.00106,135000,0.0000671,0.35,71999.24,0,Good
G2,50,200,40,100,1555,7.27,699.2,28.7,1586,6.9,740.8,20.17,1.53,0.0076,142500,-0.000147,0.3,131860.04,2,Lf
H26,110,1800,37,80,1698,7.3,696.9,30.18,1764,7.01,802.6,36.8,1.62,0.00622,159800,-0.000394,0.4,146658.96,2,Lf
E16,85,900,50,72,1522,7.93,631.06,24.12,1611,7.6,674.6,26.4,1.72,0.00809,16500,-0.00037,0.38,133938.54,3,Kh
G17,170,1100,40,100,1555,7.27,699.2,28.7,1586,6.9,740.8,20.17,1.53,0.0076,142500,-0.000147,0.3,131860.04,3,Kh
D11,40,800,30,52,1877,3.9,814.6,28.7,1923,4.2,972.4,33.75,1.625,0.0325,17800,-0.0003,0.3,159878.22,2,Lf
B75,225,800,40,66,1618,7.72,684.63,26.16,1648,7.27,730.9,28.02,1.783,0.0068,136100,-0.00032,0.36,137014.72,3,Kh
D13,40,1200,30,52,1877,3.9,814.6,28.7,1923,4.2,972.4,33.75,1.625,0.0325,17800,-0.0003,0.3,159878.22,2,Lf
H42,130,400,37,80,1698,7.3,696.9,30.18,1764,7.01,802.6,36.8,1.62,0.00622,159800,-0.000394,0.4,146658.96,3,Kh
B44,370,1200,70,100,1618,7.72,684.63,26.16,1648,7.27,730.9,28.02,1.783,0.0068,136100,-0.00032,0.36,137014.72,1,Bl
C16,60,3000,50,75,840,2.57,1336.8,165.66,866,2.44,1141.82,60.12,0.85,0.00106,135000,0.0000671,0.35,71999.24,2,Lack of Fusion
B32,150,800,70,100,1618,7.72,684.63,26.16,1648,7.27,730.9,28.02,1.783,0.0068,136100,-0.00032,0.36,137014.72,0,Gd
H13,52,2400,37,80,1698,7.3,696.9,30.18,1764,7.01,802.6,36.8,1.62,0.00622,159800,-0.000394,0.4,146658.96,2,Lf
D76,180,200,50,92,1877,3.9,814.6,28.7,1923,4.2,972.4,33.75,1.625,0.0325,17800,-0.0003,0.3,159878.22,0,Gd
B66,55,600,46,60,1618,7.72,684.63,26.16,1648,7.27,730.9,28.02,1.783,0.0068,136100,-0.00032,0.36,137014.72,2,Lf
C60,140,600,30,50,840,2.57,1336.8,165.66,866,2.44,1141.82,60.12,0.85,0.00106,135000,0.0000671,0.35,71999.24,2,Keyhole
A31,125,700,50,70,1679,7.32,995.8,26.2,1707,7.03,775.1,33.3,1.73,0.00732,110630,-0.00017,0.4,141919.98,2,Lf
D50,160,400,30,52,1877,3.9,814.6,28.7,1923,4.2,972.4,33.75,1.625,0.0325,17800,-0.0003,0.3,159878.22,0,Gd
B16,200,500,40,66,1618,7.72,684.63,26.16,1648,7.27,730.9,28.02,1.783,0.0068,136100,-0.00032,0.36,137014.72,3,Kh
B51,55,400,46,60,1618,7.72,684.63,26.16,1648,7.27,730.9,28.02,1.783,0.0068,136100,-0.00032,0.36,137014.72,0,Gd
F5,300,600,30,100,1778,7.23,742.6,27.22,1783,7,808.6,36.7,1.75,0.00644,12680,-0.00046,0.36,148238.62,2,Lf
H31,210,1300,37,80,1698,7.3,696.9,30.18,1764,7.01,802.6,36.8,1.62,0.00622,159800,-0.000394,0.4,146658.96,1,Bl
B47,250,400,70,100,1618,7.72,684.63,26.16,1648,7.27,730.9,28.02,1.783,0.0068,136100,-0.00032,0.36,137014.72,3,Kh
